Repository: rdebski/phea-atlas

# phea-atlas — Physics-Guided Bayesian P(HEA) for High-Entropy Alloy Discovery

Calibrated probabilistic ranking for high-entropy alloy (HEA) discovery. The framework
outputs a calibrated **P(HEA) ∈ [0, 1]** for any 5-component alloy drawn from a
44-element pool, integrating three layers:

1. **Miedema physics** — semi-empirical mixing enthalpy as a domain-knowledge prior.
2. **Gaussian-process posterior** — trained on experimental binary mixing enthalpies,
   yielding a calibrated (μ_ΔH, σ_ΔH) per composition (σ propagated exactly via the
   full GP covariance).
3. **Calibration layer** — logistic regression on experimental HEA outcomes (n = 433),
   with temperature scaling, mapping thermodynamic + Hume-Rothery features to P(HEA).

This is the reproduction code for the accompanying manuscript, currently under peer
review. Citation details are in `CITATION.cff` and will be completed with the
publication venue and DOI once the article is accepted.

## Quick start

```python
from src.phea.predict import HEAPredictor

pred = HEAPredictor.load()
p = pred.predict({"Co": 0.2, "Cr": 0.2, "Cu": 0.2, "Fe": 0.2, "Ni": 0.2})
print(p)   # ≈ 0.935
```

## Reproduce the paper

Run in order (each writes to `out/`). The GP model ships pre-trained
(`models/gp_full_model.pt`), so the GP need not be retrained.

| Step | Script | Produces |
|------|--------|----------|
| 1 | `run/01_prepare_exp_data.py`   | `out/data/exp_data_clean.csv` (433 compositions) |
| 2 | `run/02_run_calibration.py`    | `out/models/calibration_model.pkl`, LOO-CV metrics |
| 3 | `run/08_exact_atlas.py`        | `out/data/atlas_phea.csv` — **canonical atlas** (exact σ) |
| 4 | `run/05_decision_value.py`     | `out/data/decision_value.json` — discovery-efficiency analysis |
| 5 | `run/09_margin_value.py`       | `out/data/margin_value.json`, `out/figures/margin_value.*` — selective-prediction / calibrated-margin analysis |
| 6 | `run/03_run_case_study.py`     | Al-Cu-Fe-Ni-Ti case study |
| 7 | `run/07_landscape.py`, `run/04_atlas_maps.py` | manuscript figures (read the atlas from step 3) |
| 8 | `run/06_independence_diagnostic.py` | independence-approximation diagnostic (appendix) |

```bash
uv run python run/01_prepare_exp_data.py
uv run python run/02_run_calibration.py
uv run python run/08_exact_atlas.py        # ~13 min, 1 CPU
uv run python run/05_decision_value.py
```

**ML baseline comparison (§4.1, optional, compute-heavy):**

```bash
uv run python run/00_ml_baselines.py       # GP vs RF / BNN / Deep Ensemble (LOSO)
```

This script is independent of the headline pipeline.

## Repository layout

```
data/
  processed/
    binary_h05_dataset.csv     # consolidated binary mixing-enthalpy dataset (see below)
    training_pairs.csv         # manifest: the 222 metallic pairs used to train the GP
  miedema_params.csv           # Miedema model parameters
  periodic_table/
    element_properties.csv     # VEC, atomic radius, T_melt, electronegativity
  database_of_HEAs.csv         # experimental HEA outcomes (calibration layer source)
  sources/                     # raw provenance snapshot (NOT read at run time)
    deffrennes2024_rk_params.csv
    entall_binary_enthalpies.csv
models/
  gp_full_model.pt             # pre-trained GP (Matérn-5/2 ARD, exact)
src/
  gp/                          # GP model: data prep, training, prediction, LOSO eval
  data_preparation/            # Miedema model, feature construction, data loaders
  phea/                        # P(HEA) framework: features + single-entry predictor

## Dataset & provenance

`data/processed/binary_h05_dataset.csv` is our consolidated binary mixing-enthalpy
dataset: **324 binary pairs** with `h05` (ΔH_mix at x = 0.5, kJ/mol), data density
`n_pts`, and precomputed Miedema descriptors. The GP is trained on the **222 metallic
pairs** listed in `training_pairs.csv`.

Each pair carries a **`source`** column recording experimental provenance:

| `source` | meaning | pairs (of 324) |
|----------|---------|----------------|
| `Deffrennes2024`        | Deffrennes et al. (2024) CALPHAD assessment | 251 |
| `Deffrennes2024+Entall` | both sources present (merged)               | 63  |
| `Entall`                | Entall database only (no Deffrennes curve)  | 10  |

Within the 222-pair training set this is 212 Deffrennes + 10 Entall-only, matching the
manuscript. Units are unified to kJ/mol. The raw source files are kept under
`data/sources/` for auditability.

**Cite all three data sources:**

- **Deffrennes et al. (2024)**, *Calphad* **87**, 102745 — binary mixing enthalpies (GP training).
- **Entall database** — supplementary binary enthalpies (10 additional pairs).
- **Chizhevskiy et al. (2026)**, *Sci. Data* **13**(1), 612, DOI
  [10.1038/s41597-026-06930-z](https://doi.org/10.1038/s41597-026-06930-z); dataset
  Mendeley Data DOI [10.17632/j75v9bbbjz.1](https://doi.org/10.17632/j75v9bbbjz.1) —
  experimental HEA outcomes (calibration layer).

File: data/periodic_table/element_properties.csv
elem,VEC,r_atomic,T_melt,EN_Pauling
Ag,11,1.44,1235.1,1.93
Al,3,1.43,933.5,1.61
As,5,1.39,1090.0,2.18
Au,11,1.44,1337.3,2.54
B,3,0.98,2349.0,2.04
Ba,2,2.24,1000.0,0.89
Be,2,1.12,1560.0,1.57
Bi,5,1.70,544.6,2.02
C,4,0.91,3823.0,2.55
Ca,2,1.97,1115.0,1.00
Cd,12,1.51,594.2,1.69
Ce,3,1.82,1068.0,1.12
Co,9,1.25,1768.0,1.88
Cr,6,1.29,2180.0,1.66
Cs,1,2.65,301.6,0.79
Cu,11,1.28,1358.0,1.90
Dy,3,1.77,1680.0,1.22
Er,3,1.75,1802.0,1.24
Eu,2,2.04,1095.0,1.20
Fe,8,1.26,1811.0,1.83
Ga,3,1.35,302.9,1.81
Gd,3,1.80,1585.0,1.20
Ge,4,1.22,1211.0,2.01
Hf,4,1.59,2506.0,1.30
Hg,12,1.51,234.3,2.00
Ho,3,1.76,1734.0,1.23
In,3,1.67,429.8,1.78
Ir,9,1.36,2719.0,2.20
K,1,2.27,336.4,0.82
La,3,1.88,1193.0,1.10
Li,1,1.52,453.7,0.98
Lu,3,1.74,1936.0,1.27
Mg,2,1.60,923.2,1.31
Mn,7,1.26,1519.0,1.55
Mo,6,1.40,2896.0,2.16
Na,1,1.86,371.0,0.93
Nb,5,1.47,2750.0,1.60
Nd,3,1.82,1294.0,1.14
Ni,10,1.25,1728.0,1.91
P,5,1.28,317.3,2.19
Pb,4,1.75,600.6,2.33
Pd,10,1.37,1828.0,2.20
Pr,3,1.82,1208.0,1.13
Pt,10,1.39,2041.0,2.28
Rb,1,2.48,312.5,0.82
Rh,9,1.34,2237.0,2.28
Ru,8,1.34,2607.0,2.20
Sb,5,1.59,903.8,2.05
Sc,3,1.64,1814.0,1.36
Se,6,1.40,494.0,2.55
Si,4,1.17,1687.0,1.90
Sm,3,1.80,1345.0,1.17
Sn,4,1.58,505.1,1.96
Sr,2,2.15,1050.0,0.95
Ta,5,1.49,3290.0,1.50
Tb,3,1.78,1629.0,1.10
Te,6,1.60,722.7,2.10
Ti,4,1.47,1941.0,1.54
Tl,3,1.71,577.0,1.62
U,6,1.56,1408.0,1.38
V,5,1.35,2183.0,1.63
W,6,1.41,3695.0,2.36
Y,3,1.82,1799.0,1.22
Yb,2,1.94,1097.0,1.10
Zn,12,1.33,692.7,1.65
Zr,4,1.60,2128.0,1.33
