Repository: rdebski/phea-atlas

# phea-atlas — Physics-Guided Bayesian P(HEA) for High-Entropy Alloy Discovery

Calibrated probabilistic ranking for high-entropy alloy (HEA) discovery. The framework
outputs a calibrated **P(HEA) ∈ [0, 1]** for any 5-component alloy drawn from a
44-element pool, integrating three layers:

1. **Miedema physics** — semi-empirical mixing enthalpy as a domain-knowledge prior.
2. **Gaussian-process posterior** — trained on experimental binary mixing enthalpies,
   yielding a calibrated (μ_ΔH, σ_ΔH) per composition (σ propagated exactly via the
   full GP covariance).
3. **Calibration layer** — logistic regression on experimental HEA outcomes (n = 433),
   with temperature scaling, mapping thermodynamic + Hume-Rothery features to P(HEA).

This is the reproduction code for the accompanying manuscript, currently under peer
review. Citation details are in `CITATION.cff` and will be completed with the
publication venue and DOI once the article is accepted.

## Quick start

```python
from src.phea.predict import HEAPredictor

pred = HEAPredictor.load()
p = pred.predict({"Co": 0.2, "Cr": 0.2, "Cu": 0.2, "Fe": 0.2, "Ni": 0.2})
print(p)   # ≈ 0.935
```

## Reproduce the paper

Run in order (each writes to `out/`). The GP model ships pre-trained
(`models/gp_full_model.pt`), so the GP need not be retrained.

| Step | Script | Produces |
|------|--------|----------|
| 1 | `run/01_prepare_exp_data.py`   | `out/data/exp_data_clean.csv` (433 compositions) |
| 2 | `run/02_run_calibration.py`    | `out/models/calibration_model.pkl`, LOO-CV metrics |
| 3 | `run/08_exact_atlas.py`        | `out/data/atlas_phea.csv` — **canonical atlas** (exact σ) |
| 4 | `run/05_decision_value.py`     | `out/data/decision_value.json` — discovery-efficiency analysis |
| 5 | `run/09_margin_value.py`       | `out/data/margin_value.json`, `out/figures/margin_value.*` — selective-prediction / calibrated-margin analysis |
| 6 | `run/03_run_case_study.py`     | Al-Cu-Fe-Ni-Ti case study |
| 7 | `run/07_landscape.py`, `run/04_atlas_maps.py` | manuscript figures (read the atlas from step 3) |
| 8 | `run/06_independence_diagnostic.py` | independence-approximation diagnostic (appendix) |

```bash
uv run python run/01_prepare_exp_data.py
uv run python run/02_run_calibration.py
uv run python run/08_exact_atlas.py        # ~13 min, 1 CPU
uv run python run/05_decision_value.py
```

**ML baseline comparison (§4.1, optional, compute-heavy):**

```bash
uv run python run/00_ml_baselines.py       # GP vs RF / BNN / Deep Ensemble (LOSO)
```

This script is independent of the headline pipeline.

## Repository layout

```
data/
  processed/
    binary_h05_dataset.csv     # consolidated binary mixing-enthalpy dataset (see below)
    training_pairs.csv         # manifest: the 222 metallic pairs used to train the GP
  miedema_params.csv           # Miedema model parameters
  periodic_table/
    element_properties.csv     # VEC, atomic radius, T_melt, electronegativity
  database_of_HEAs.csv         # experimental HEA outcomes (calibration layer source)
  sources/                     # raw provenance snapshot (NOT read at run time)
    deffrennes2024_rk_params.csv
    entall_binary_enthalpies.csv
models/
  gp_full_model.pt             # pre-trained GP (Matérn-5/2 ARD, exact)
src/
  gp/                          # GP model: data prep, training, prediction, LOSO eval
  data_preparation/            # Miedema model, feature construction, data loaders
  phea/                        # P(HEA) framework: features + single-entry predictor

## Dataset & provenance

`data/processed/binary_h05_dataset.csv` is our consolidated binary mixing-enthalpy
dataset: **324 binary pairs** with `h05` (ΔH_mix at x = 0.5, kJ/mol), data density
`n_pts`, and precomputed Miedema descriptors. The GP is trained on the **222 metallic
pairs** listed in `training_pairs.csv`.

Each pair carries a **`source`** column recording experimental provenance:

| `source` | meaning | pairs (of 324) |
|----------|---------|----------------|
| `Deffrennes2024`        | Deffrennes et al. (2024) CALPHAD assessment | 251 |
| `Deffrennes2024+Entall` | both sources present (merged)               | 63  |
| `Entall`                | Entall database only (no Deffrennes curve)  | 10  |

Within the 222-pair training set this is 212 Deffrennes + 10 Entall-only, matching the
manuscript. Units are unified to kJ/mol. The raw source files are kept under
`data/sources/` for auditability.

**Cite all three data sources:**

- **Deffrennes et al. (2024)**, *Calphad* **87**, 102745 — binary mixing enthalpies (GP training).
- **Entall database** — supplementary binary enthalpies (10 additional pairs).
- **Chizhevskiy et al. (2026)**, *Sci. Data* **13**(1), 612, DOI
  [10.1038/s41597-026-06930-z](https://doi.org/10.1038/s41597-026-06930-z); dataset
  Mendeley Data DOI [10.17632/j75v9bbbjz.1](https://doi.org/10.17632/j75v9bbbjz.1) —
  experimental HEA outcomes (calibration layer).

File: data/processed/binary_h05_dataset.csv (part 1 of 3)
pair,source,solvent,solute,target_dh0,h05,n_pts,n_low,sv_phi,sv_nws13,sv_v23,sv_VEC,sv_r,sv_Tm,sv_EN,sl_phi,sl_nws13,sl_v23,sl_VEC,sl_r,sl_Tm,sl_EN,d_phi,d_nws13,d_v23,d_VEC,d_r,d_EN,n_mean,dh0_miedema,n_high
Ag-Al,Deffrennes2024,Ag,Al,-31.11573950445289,-3.793275371687004,99,19.0,4.35,1.3608184231906737,4.718629845046561,11.0,1.44,1235.1,1.93,4.2,1.3924766500838337,4.641588833612778,3.0,1.43,933.5,1.61,-0.1499999999999994,0.0316582268931602,-0.0770410114337822,-8.0,-0.01,-0.3199999999999998,1.3766475366372537,-17.26308751895467,
Ag-Au,Deffrennes2024+Entall,Ag,Au,-16.550669990797168,-4.079900328852959,99,19.0,4.35,1.3608184231906737,4.718629845046561,11.0,1.44,1235.1,1.93,5.15,1.570014469689623,4.703272204492528,11.0,1.44,1337.3,2.54,0.8000000000000007,0.2091960464989495,-0.0153576405540327,0.0,0.0,0.6100000000000001,1.4654164464401482,-23.51001380748868,
Ag-Ba,Deffrennes2024,Ag,Ba,-74.47622120525979,-14.299564415988156,41,19.0,4.35,1.3608184231906737,4.718629845046561,11.0,1.44,1235.1,1.93,2.32,0.8092672334566456,11.322699560521505,2.0,2.24,1000.0,0.89,-2.03,-0.5515511897340278,6.604069715474944,-9.0,0.8000000000000003,-1.04,1.0850428283236595,-164.05646357968553,
Ag-Bi,Deffrennes2024,Ag,Bi,1.177298268881497,2.0041111929106266,99,19.0,4.35,1.3608184231906737,4.718629845046561,11.0,1.44,1235.1,1.93,4.15,1.1597779995297994,7.200092591401869,5.0,1.7,544.6,2.02,-0.1999999999999993,-0.201040423660874,2.4814627463553087,-6.0,0.26,0.09,1.2602982113602366,9.72729127867822,
Ag-Ca,Deffrennes2024+Entall,Ag,Ca,-96.67114332114414,-24.362973047868433,99,19.0,4.35,1.3608184231906737,4.718629845046561,11.0,1.44,1235.1,1.93,2.55,0.9085602964160698,8.82133254239671,2.0,1.97,1115.0,1.0,-1.7999999999999998,-0.4522581267746036,4.10270269735015,-9.0,0.53,-0.93,1.1346893598033716,-147.44894145882373,
Ag-Ce,Deffrennes2024,Ag,Ce,-107.70652629741087,-17.35202160759838,99,19.0,4.35,1.3608184231906737,4.718629845046561,11.0,1.44,1235.1,1.93,3.18,1.1911384251964323,7.76075177823098,3.0,1.82,1068.0,1.12,-1.1699999999999997,-0.1696799979942409,3.0421219331844194,-8.0,0.3800000000000001,-0.8099999999999998,1.275978424193553,-141.16411755728262,
Ag-Cu,Deffrennes2024+Entall,Ag,Cu,13.611996427867869,3.5977762687046484,99,19.0,4.35,1.3608184231906737,4.718629845046561,11.0,1.44,1235.1,1.93,4.45,1.470536155018365,3.701007760555726,11.0,1.28,1358.0,1.9,0.1000000000000005,0.1097177318276918,-1.0176220844908346,0.0,-0.1599999999999999,-0.03,1.4156772891045195,7.717739691360642,
Ag-Ga,Deffrennes2024+Entall,Ag,Ga,-34.75710772383831,-3.2546927978049673,99,19.0,4.35,1.3608184231906737,4.718629845046561,11.0,1.44,1235.1,1.93,4.1,1.3103706971044482,5.188936042162335,3.0,1.35,302.9,1.81,-0.25,-0.0504477260862252,0.4703061971157742,-8.0,-0.0899999999999998,-0.1199999999999998,1.3355945601475607,-20.72967713178875,
Ag-Gd,Deffrennes2024,Ag,Gd,-122.02656988640216,-24.137338362213615,99,19.0,4.35,1.3608184231906737,4.718629845046561,11.0,1.44,1235.1,1.93,3.2,1.209644500896326,7.343482274833208,3.0,1.8,1585.0,1.2,-1.1499999999999997,-0.1511739222943473,2.624852429786647,-8.0,0.3600000000000001,-0.73,1.2852314620435,-136.03539212275902,
Ag-Ge,Deffrennes2024,Ag,Ge,-12.472294690928392,2.0702673712173105,99,19.0,4.35,1.3608184231906737,4.718629845046561,11.0,1.44,1235.1,1.93,4.55,1.3697596680026398,4.60127406422849,4.0,1.22,1211.0,2.01,0.2000000000000001,0.0089412448119663,-0.1173557808180705,-7.0,-0.2199999999999999,0.0799999999999998,1.3652890455966566,-21.05014850829208,
Ag-Hg,Deffrennes2024,Ag,Hg,-24.72222513580455,-3.2532150141743097,42,19.0,4.35,1.3608184231906737,4.718629845046561,11.0,1.44,1235.1,1.93,4.2,1.2407314449715945,5.8308934195065305,12.0,1.51,234.3,2.0,-0.1499999999999994,-0.1200869782190789,1.1122635744599698,1.0,0.07,0.07,1.300774934081134,-3.7047595194820713,
Ag-In,Deffrennes2024,Ag,In,-29.420368600431857,-3.740122399215889,99,19.0,4.35,1.3608184231906737,4.718629845046561,11.0,1.44,1235.1,1.93,3.9,1.1696070952851465,6.283289046180042,3.0,1.67,429.8,1.78,-0.4499999999999997,-0.1912113279055269,1.5646592011334812,-8.0,0.2299999999999999,-0.1499999999999999,1.26521275923791,-6.321252895009621,
Ag-La,Deffrennes2024,Ag,La,-107.9538113879093,-24.7291534951389,99,19.0,4.35,1.3608184231906737,4.718629845046561,11.0,1.44,1235.1,1.93,3.17,1.1792737079940734,7.981742217537915,3.0,1.88,1193.0,1.1,-1.1799999999999995,-0.1815447151966001,3.2631123724913538,-8.0,0.4399999999999999,-0.8299999999999998,1.2700460655923735,-142.23939119467536,
Ag-Mg,Deffrennes2024+Entall,Ag,Mg,-49.58335403930345,-11.193733883933016,99,19.0,4.35,1.3608184231906737,4.718629845046561,11.0,1.44,1235.1,1.93,3.45,1.1696070952851465,5.808785733563703,2.0,1.6,923.2,1.31,-0.8999999999999995,-0.1912113279055269,1.0901558885171427,-9.0,0.1600000000000001,-0.6199999999999999,1.26521275923791,-44.58638504308486,
Ag-Ni,Deffrennes2024,Ag,Ni,27.52049701843392,3.1069944508987146,7,4.0,4.35,1.3608184231906737,4.718629845046561,11.0,1.44,1235.1,1.93,5.2,1.750068024566655,3.5185410620627353,10.0,1.25,1728.0,1.91,0.8500000000000005,0.3892496013759814,-1.2000887829838254,-1.0,-0.1899999999999999,-0.02,1.5554432238786642,55.51274125008597,
Ag-Pb,Deffrennes2024,Ag,Pb,11.955484827182351,2.413299541808541,99,19.0,4.35,1.3608184231906737,4.718629845046561,11.0,1.44,1235.1,1.93,4.1,1.1497794157889665,6.939328722787456,4.0,1.75,600.6,2.33,-0.25,-0.2110390074017072,2.2206988777408956,-7.0,0.31,0.4000000000000001,1.25529891948982,13.344162783857389,
Ag-Pd,Deffrennes2024+Entall,Ag,Pd,-35.67481739783437,-4.74729384869304,99,19.0,4.35,1.3608184231906737,4.718629845046561,11.0,1.44,1235.1,1.93,5.45,1.6703031708427707,4.294639073627424,10.0,1.37,1828.0,2.2,1.1000000000000003,0.3094847476520972,-0.4239907714191364,-1.0,-0.0699999999999998,0.2700000000000002,1.5155607970167222,-29.570374159721155,
Ag-Sb,Deffrennes2024,Ag,Sb,-30.63919014269533,-0.2409761350793392,99,19.0,4.35,1.3608184231906737,4.718629845046561,11.0,1.44,1235.1,1.93,4.4,1.2599210498948732,6.598518951422189,5.0,1.59,903.8,2.05,0.0500000000000007,-0.1008973732958002,1.879889106375629,-6.0,0.1500000000000001,0.1199999999999998,1.3103697365427731,-16.94823985128826,
Ag-Sc,Deffrennes2024,Ag,Sc,-73.63422983994417,-21.4157651568276,70,19.0,4.35,1.3608184231906737,4.718629845046561,11.0,1.44,1235.1,1.93,3.25,1.2703340927724809,6.090308897433323,3.0,1.64,1814.0,1.36,-1.0999999999999996,-0.0904843304181926,1.371679052386762,-8.0,0.1999999999999999,-0.5699999999999998,1.315576257981577,-118.85171575246832,
Ag-Si,Deffrennes2024,Ag,Si,-6.814603893204735,2.481318267918927,50,19.0,4.35,1.3608184231906737,4.718629845046561,11.0,1.44,1235.1,1.93,4.7,1.5007403752436153,4.197579860450196,4.0,1.17,1687.0,1.9,0.3500000000000005,0.1399219520529417,-0.521049984596365,-7.0,-0.27,-0.03,1.4307793992171445,-12.635107728334946,
Ag-Sn,Deffrennes2024+Entall,Ag,Sn,-28.95447413330687,-1.2453160961335537,99,19.0,4.35,1.3608184231906737,4.718629845046561,11.0,1.44,1235.1,1.93,4.15,1.2385623296301709,6.428728273657075,4.0,1.58,505.1,1.96,-0.1999999999999993,-0.1222560935605026,1.7100984286105143,-7.0,0.1400000000000001,0.03,1.2996903764104222,-13.220069983925931,
Ag-Sr,Deffrennes2024+Entall,Ag,Sr,-70.66987275268696,-14.702427919764776,60,19.0,4.35,1.3608184231906737,4.718629845046561,11.0,1.44,1235.1,1.93,2.4,0.8387206526527142,10.480674657439648,2.0,2.15,1050.0,0.95,-1.9499999999999995,-0.5220977705379592,5.762044812393087,-9.0,0.71,-0.98,1.099769537921694,-154.2055388703108,
Ag-Te,Deffrennes2024,Ag,Te,-11.806085819085505,-15.507568657655831,99,19.0,4.35,1.3608184231906737,4.718629845046561,11.0,1.44,1235.1,1.93,5.3,1.479727244598282,5.299560898711363,6.0,1.6,722.7,2.1,0.9500000000000002,0.1189088214076086,0.580931053664802,-5.0,0.1600000000000001,0.1700000000000001,1.4202728338944777,-98.37277602231678,
Ag-Y,Deffrennes2024,Ag,Y,-54.42913569526274,-27.85000213844188,60,19.0,4.35,1.3608184231906737,4.718629845046561,11.0,1.44,1235.1,1.93,3.2,1.209644500896326,7.343482274833208,3.0,1.82,1799.0,1.22,-1.1499999999999997,-0.1511739222943473,2.624852429786647,-8.0,0.3800000000000001,-0.71,1.2852314620435,-136.03539212275902,
Ag-Yb,Deffrennes2024,Ag,Yb,-93.95715157731628,-16.92113423416731,30,19.0,4.35,1.3608184231906737,4.718629845046561,11.0,1.44,1235.1,1.93,3.22,1.2298089464640998,6.86065190562333,2.0,1.94,1097.0,1.1,-1.1299999999999994,-0.1310094767265737,2.1420220605767692,-9.0,0.5,-0.8299999999999998,1.2953136848273863,-129.31443445811507,
Ag-Zr,Deffrennes2024,Ag,Zr,-4.533142834063707,-5.517021470574745,50,19.0,4.35,1.3608184231906737,4.718629845046561,11.0,1.44,1235.1,1.93,3.45,1.4094597464129783,5.808785733563703,4.0,1.6,2128.0,1.33,-0.8999999999999995,0.0486413232223048,1.0901558885171427,-7.0,0.1600000000000001,-0.5999999999999999,1.385139084801826,-86.74230035585818,
Al-Au,Deffrennes2024,Al,Au,-90.30082356866149,-32.83401652238308,99,19.0,4.2,1.3924766500838337,4.641588833612778,3.0,1.43,933.5,1.61,5.15,1.570014469689623,4.703272204492528,11.0,1.44,1337.3,2.54,0.9500000000000002,0.1775378196057893,0.0616833708797495,8.0,0.01,0.93,1.4812455598867285,-93.46037396609078,
Al-Ba,Deffrennes2024,Al,Ba,-168.68490897873835,-30.712600065978215,50,19.0,4.2,1.3924766500838337,4.641588833612778,3.0,1.43,933.5,1.61,2.32,0.8092672334566456,11.322699560521505,2.0,2.24,1000.0,0.89,-1.8800000000000003,-0.5832094166271881,6.681110726908726,-1.0,0.8100000000000003,-0.7200000000000001,1.1008719417702395,-119.77461411870584,
Al-Bi,Deffrennes2024,Al,Bi,61.01644519602558,5.865364820950063,99,19.0,4.2,1.3924766500838337,4.641588833612778,3.0,1.43,933.5,1.61,4.15,1.1597779995297994,7.200092591401869,5.0,1.7,544.6,2.02,-0.0499999999999998,-0.2326986505540342,2.558503757789091,2.0,0.27,0.4099999999999999,1.2761273248068166,49.455734810495265,
Al-Ca,Deffrennes2024,Al,Ca,-110.85846174924012,-21.894026519332435,68,18.0,4.2,1.3924766500838337,4.641588833612778,3.0,1.43,933.5,1.61,2.55,0.9085602964160698,8.82133254239671,2.0,1.97,1115.0,1.0,-1.6500000000000004,-0.4839163536677638,4.179743708783932,-1.0,0.54,-0.6100000000000001,1.1505184732499518,-107.62605500306854,
Al-Cr,Deffrennes2024,Al,Cr,-33.62753604488307,-6.704406694291662,99,19.0,4.2,1.3924766500838337,4.641588833612778,3.0,1.43,933.5,1.61,4.65,1.7302542310730975,3.739029269450776,6.0,1.29,2180.0,1.66,0.4500000000000002,0.3377775809892638,-0.9025595641620026,3.0,-0.1399999999999999,0.0499999999999998,1.5613654405784656,-37.50052761497818,
Al-Cu,Deffrennes2024+Entall,Al,Cu,-34.14591404163219,-16.668823782183544,99,19.0,4.2,1.3924766500838337,4.641588833612778,3.0,1.43,933.5,1.61,4.45,1.470536155018365,3.701007760555726,11.0,1.28,1358.0,1.9,0.25,0.0780595049345316,-0.9405810730570524,8.0,-0.1499999999999999,0.2899999999999998,1.4315064025510995,-28.026647539868417,
Al-Fe,Deffrennes2024,Al,Fe,-98.67049143258676,-22.878624682626462,99,19.0,4.2,1.3924766500838337,4.641588833612778,3.0,1.43,933.5,1.61,4.93,1.7705070525345596,3.690604357010954,8.0,1.26,1811.0,1.83,0.7299999999999995,0.3780304024507259,-0.9509844766018244,5.0,-0.1699999999999999,0.2199999999999999,1.581491851309197,-42.16010050248743,
Al-Ga,Deffrennes2024,Al,Ga,3.6569857602857976,0.6512343209290767,99,19.0,4.2,1.3924766500838337,4.641588833612778,3.0,1.43,933.5,1.61,4.1,1.3103706971044482,5.188936042162335,3.0,1.35,302.9,1.81,-0.1000000000000005,-0.0821059529793855,0.5473472085495565,0.0,-0.0799999999999998,0.1999999999999999,1.351423673594141,3.9868399053284143,
Al-Gd,Deffrennes2024+Entall,Al,Gd,-180.68606685692615,-33.79463399635926,99,19.0,4.2,1.3924766500838337,4.641588833612778,3.0,1.43,933.5,1.61,3.2,1.209644500896326,7.343482274833208,3.0,1.8,1585.0,1.2,-1.0,-0.1828321491875075,2.701893441220429,0.0,0.3700000000000001,-0.4100000000000001,1.30106057549008,-180.87567929361728,
Al-Ge,Deffrennes2024,Al,Ge,-11.508588324888912,-3.698530601187552,99,19.0,4.2,1.3924766500838337,4.641588833612778,3.0,1.43,933.5,1.61,4.55,1.3697596680026398,4.60127406422849,4.0,1.22,1211.0,2.01,0.3499999999999996,-0.0227169820811938,-0.0403147693842882,1.0,-0.2099999999999999,0.3999999999999997,1.3811181590432366,-8.140118206869829,
Al-La,Deffrennes2024,Al,La,-197.80440514443112,-36.337150199068425,99,19.0,4.2,1.3924766500838337,4.641588833612778,3.0,1.43,933.5,1.61,3.17,1.1792737079940734,7.981742217537915,3.0,1.88,1193.0,1.1,-1.0300000000000002,-0.2132029420897603,3.340153383925136,0.0,0.4499999999999999,-0.51,1.2858751790389535,-187.39187050461464,
Al-Li,Deffrennes2024+Entall,Al,Li,-30.043139755354012,-10.904737347754867,99,19.0,4.2,1.3924766500838337,4.641588833612778,3.0,1.43,933.5,1.61,2.85,0.9795861087155616,5.528774813678871,1.0,1.52,453.7,0.98,-1.35,-0.4128905413682722,0.8871859800660928,-2.0,0.09,-0.6300000000000001,1.1860313793996975,-12.182833759218129,
Al-Mg,Deffrennes2024,Al,Mg,-9.799288935904656,-2.2417024329725312,99,19.0,4.2,1.3924766500838337,4.641588833612778,3.0,1.43,933.5,1.61,3.45,1.1696070952851465,5.808785733563703,2.0,1.6,923.2,1.31,-0.75,-0.2228695547986872,1.167196899950925,-1.0,0.1700000000000001,-0.3,1.28104187268449,-17.72153287795088,
Al-Mn,Deffrennes2024,Al,Mn,-85.21384386452831,-17.55794348180662,99,19.0,4.2,1.3924766500838337,4.641588833612778,3.0,1.43,933.5,1.61,4.45,1.6095779663583327,3.780288043893518,7.0,1.26,1519.0,1.55,0.25,0.217101316274499,-0.861300789719261,4.0,-0.1699999999999999,-0.06,1.5010273082210832,-70.85666156297,
Al-Mo,Deffrennes2024,Al,Mo,-139.32481846934374,-16.44388138859201,20,19.0,4.2,1.3924766500838337,4.641588833612778,3.0,1.43,933.5,1.61,4.65,1.7705070525345596,4.454017329131916,6.0,1.4,2896.0,2.16,0.4500000000000002,0.3780304024507259,-0.1875715044808625,3.0,-0.03,0.55,1.581491851309197,-21.48745000818908,
Al-Ni,Deffrennes2024+Entall,Al,Ni,-152.36602025991266,-51.107746377487054,99,19.0,4.2,1.3924766500838337,4.641588833612778,3.0,1.43,933.5,1.61,5.2,1.750068024566655,3.5185410620627353,10.0,1.25,1728.0,1.91,1.0,0.3575913744828212,-1.123047771550043,7.0,-0.1799999999999999,0.2999999999999998,1.5712723373252442,-83.05001823320592,
Al-Pd,Deffrennes2024,Al,Pd,-141.85188497689342,-56.43383603836652,99,19.0,4.2,1.3924766500838337,4.641588833612778,3.0,1.43,933.5,1.61,5.45,1.6703031708427707,4.294639073627424,10.0,1.37,1828.0,2.2,1.25,0.277826520758937,-0.3469497599853541,7.0,-0.0599999999999998,0.5900000000000001,1.5313899104633022,-188.08696741761716,
Al-Pr,Deffrennes2024,Al,Pr,-203.60015428774508,-25.841495604939375,20,19.0,4.2,1.3924766500838337,4.641588833612778,3.0,1.43,933.5,1.61,3.19,1.2004627844654685,7.560833241492474,3.0,1.82,1208.0,1.13,-1.0100000000000002,-0.1920138656183652,2.9192444078796953,0.0,0.3900000000000001,-0.4800000000000002,1.296469717274651,-183.9591494099969,
Al-Sb,Deffrennes2024,Al,Sb,-2.14537782178809,-3.315315914492113,99,19.0,4.2,1.3924766500838337,4.641588833612778,3.0,1.43,933.5,1.61,4.4,1.2599210498948732,6.598518951422189,5.0,1.59,903.8,2.05,0.2000000000000001,-0.1325556001889605,1.956930117809411,2.0,0.1600000000000001,0.4399999999999997,1.3261988499893531,11.825698718427638,
Al-Sc,Deffrennes2024,Al,Sc,-107.9495990876628,-32.059507668967534,40,19.0,4.2,1.3924766500838337,4.641588833612778,3.0,1.43,933.5,1.61,3.25,1.2703340927724809,6.090308897433323,3.0,1.64,1814.0,1.36,-0.9500000000000002,-0.1221425573113528,1.4487200638205442,0.0,0.2099999999999999,-0.25,1.3314053714281573,-161.66146189529076,
Al-Si,Deffrennes2024+Entall,Al,Si,-13.084616553993085,-2.812894719673152,99,19.0,4.2,1.3924766500838337,4.641588833612778,3.0,1.43,933.5,1.61,4.7,1.5007403752436153,4.197579860450196,4.0,1.17,1687.0,1.9,0.5,0.1082637251597815,-0.4440089731625827,1.0,-0.26,0.2899999999999998,1.4466085126637245,-9.286376145978288,
Al-Sn,Deffrennes2024+Entall,Al,Sn,21.95948208581893,3.9159919363451934,99,19.0,4.2,1.3924766500838337,4.641588833612778,3.0,1.43,933.5,1.61,4.15,1.2385623296301709,6.428728273657075,4.0,1.58,505.1,1.96,-0.0499999999999998,-0.1539143204536628,1.7871394400442968,1.0,0.1500000000000001,0.3499999999999998,1.3155194898570022,19.886389345010883,
Al-Sr,Deffrennes2024,Al,Sr,-99.18684273641244,-18.578446695829623,99,19.0,4.2,1.3924766500838337,4.641588833612778,3.0,1.43,933.5,1.61,2.4,0.8387206526527142,10.480674657439648,2.0,2.15,1050.0,0.95,-1.8000000000000005,-0.5537559974311195,5.83908582382687,-1.0,0.72,-0.6600000000000001,1.115598651368274,-101.35859251819392,
Al-Ta,Deffrennes2024,Al,Ta,-68.99262062133033,-5.6333108766731605,10,10.0,4.2,1.3924766500838337,4.641588833612778,3.0,1.43,933.5,1.61,4.05,1.629906276368008,4.88896726420114,5.0,1.49,3290.0,1.5,-0.1500000000000003,0.2374296262841742,0.2473784305883617,2.0,0.06,-0.1100000000000001,1.511191463225921,-79.27555624395744,
Al-Te,Deffrennes2024,Al,Te,-85.8265358248425,-59.26318653529148,99,19.0,4.2,1.3924766500838337,4.641588833612778,3.0,1.43,933.5,1.61,5.3,1.479727244598282,5.299560898711363,6.0,1.6,722.7,2.1,1.0999999999999996,0.0872505945144483,0.6579720650985843,3.0,0.1700000000000001,0.49,1.436101947341058,-97.03992850289912,
Al-Ti,Deffrennes2024,Al,Ti,-112.15932296968666,-29.241795752538938,99,19.0,4.2,1.3924766500838337,4.641588833612778,3.0,1.43,933.5,1.61,3.8,1.5197391057302658,4.8193719445895775,4.0,1.47,1941.0,1.54,-0.4000000000000003,0.1272624556464321,0.1777831109767991,1.0,0.04,-0.07,1.4561078779070498,-118.70575885681014,
Al-U,Deffrennes2024,Al,U,-52.24477881407705,-3.607150036851992,4,4.0,4.2,1.3924766500838337,4.641588833612778,3.0,1.43,933.5,1.61,3.9,1.509568462857515,5.571222480714539,6.0,1.56,1408.0,1.38,-0.3000000000000002,0.1170918127736813,0.9296336471017606,3.0,0.1300000000000001,-0.2300000000000002,1.4510225564706745,-132.7452830139301,
Al-V,Deffrennes2024,Al,V,-68.957015377821,-5.63991587745273,10,10.0,4.2,1.3924766500838337,4.641588833612778,3.0,1.43,933.5,1.61,4.25,1.639882997800068,4.119117541229564,5.0,1.35,2183.0,1.63,0.0499999999999998,0.2474063477162342,-0.522471292383214,2.0,-0.0799999999999998,0.0199999999999997,1.5161798239419508,-62.49458091690049,
Al-Y,Deffrennes2024,Al,Y,-171.91490207017037,-42.11810137980064,99,19.0,4.2,1.3924766500838337,4.641588833612778,3.0,1.43,933.5,1.61,3.2,1.209644500896326,7.343482274833208,3.0,1.82,1799.0,1.22,-1.0,-0.1828321491875075,2.701893441220429,0.0,0.3900000000000001,-0.3900000000000001,1.30106057549008,-180.87567929361728,
Al-Zn,Deffrennes2024,Al,Zn,10.56137681278778,2.603333160904829,99,19.0,4.2,1.3924766500838337,4.641588833612778,3.0,1.43,933.5,1.61,4.1,1.3200061217959125,4.381063592197413,12.0,1.33,692.7,1.65,-0.1000000000000005,-0.0724705282879214,-0.2605252414153653,9.0,-0.0999999999999998,0.0399999999999998,1.356241385939873,2.4849657877890134,
Al-Zr,Deffrennes2024,Al,Zr,-162.19945233291386,-45.38882682882541,45,19.0,4.2,1.3924766500838337,4.641588833612778,3.0,1.43,933.5,1.61,3.45,1.4094597464129783,5.808785733563703,4.0,1.6,2128.0,1.33,-0.75,0.0169830963291446,1.167196899950925,1.0,0.1700000000000001,-0.28,1.400968198248406,-189.75978015626436,
As-Pb,Deffrennes2024,As,Pb,-0.1025114926995511,0.4565087121126769,99,19.0,4.8,1.4422495703074083,5.197712257954391,5.0,1.39,1090.0,2.18,4.1,1.1497794157889665,6.939328722787456,4.0,1.75,600.6,2.33,-0.7000000000000002,-0.292470154518442,1.741616464833065,-1.0,0.3600000000000001,0.1499999999999999,1.2960144930481872,29.104643408559543,
Au-Bi,Deffrennes2024,Au,Bi,-3.752812819526712,0.6155177826479936,99,19.0,5.15,1.570014469689623,4.703272204492528,11.0,1.44,1337.3,2.54,4.15,1.1597779995297994,7.200092591401869,5.0,1.7,544.6,2.02,-1.0,-0.4102364701598235,2.4968203869093415,-6.0,0.26,-0.52,1.364896234609711,8.911522556556198,
Au-Ce,Deffrennes2024,Au,Ce,-338.9897540435497,-63.245348215099625,80,19.0,5.15,1.570014469689623,4.703272204492528,11.0,1.44,1337.3,2.54,3.18,1.1911384251964323,7.76075177823098,3.0,1.82,1068.0,1.12,-1.97,-0.3788760444931904,3.057479573738452,-8.0,0.3800000000000001,-1.42,1.3805764474430278,-325.81357136714513,
Au-Co,Deffrennes2024+Entall,Au,Co,15.800998049604726,4.592472387740035,99,19.0,5.15,1.570014469689623,4.703272204492528,11.0,1.44,1337.3,2.54,5.1,1.750068024566655,3.55399273041471,9.0,1.25,1768.0,1.88,-0.0500000000000007,0.1800535548770319,-1.1492794740778178,-2.0,-0.1899999999999999,-0.6600000000000001,1.660041247128139,25.19838102897332,
Au-Cu,Deffrennes2024+Entall,Au,Cu,-21.552028015790427,-7.008448238114546,99,19.0,5.15,1.570014469689623,4.703272204492528,11.0,1.44,1337.3,2.54,4.45,1.470536155018365,3.701007760555726,11.0,1.28,1358.0,1.9,-0.7000000000000002,-0.0994783146712576,-1.0022644439368018,0.0,-0.1599999999999999,-0.6400000000000001,1.520275312353994,-30.134109167940036,
Au-Ga,Deffrennes2024+Entall,Au,Ga,-104.74034157855324,-16.171982174384645,99,19.0,5.15,1.570014469689623,4.703272204492528,11.0,1.44,1337.3,2.54,4.1,1.3103706971044482,5.188936042162335,3.0,1.35,302.9,1.81,-1.0500000000000007,-0.2596437725851748,0.485663837669807,-8.0,-0.0899999999999998,-0.73,1.4401925833970357,-75.04496875002505,
Au-Gd,Deffrennes2024,Au,Gd,-337.882567243283,-69.45848874733137,60,19.0,5.15,1.570014469689623,4.703272204492528,11.0,1.44,1337.3,2.54,3.2,1.209644500896326,7.343482274833208,3.0,1.8,1585.0,1.2,-1.95,-0.3603699687932968,2.6402100703406797,-8.0,0.3600000000000001,-1.34,1.3898294852929745,-317.68464982641945,
Au-Ge,Deffrennes2024,Au,Ge,-29.80508553664505,-4.558587319804687,99,19.0,5.15,1.570014469689623,4.703272204492528,11.0,1.44,1337.3,2.54,4.55,1.3697596680026398,4.60127406422849,4.0,1.22,1211.0,2.01,-0.6000000000000005,-0.2002548016869831,-0.1019981402640377,-7.0,-0.2199999999999999,-0.5300000000000002,1.4698870688461314,-35.93889522668328,
Au-In,Deffrennes2024+Entall,Au,In,-89.106675343195,-17.481410507470454,99,19.0,5.15,1.570014469689623,4.703272204492528,11.0,1.44,1337.3,2.54,3.9,1.1696070952851465,6.283289046180042,3.0,1.67,429.8,1.78,-1.2500000000000004,-0.4004073744044765,1.580016841687514,-8.0,0.2299999999999999,-0.76,1.3698107824873849,-44.75447600990633,
Au-La,Deffrennes2024,Au,La,-346.0222942938342,-63.28233555981316,80,19.0,5.15,1.570014469689623,4.703272204492528,11.0,1.44,1337.3,2.54,3.17,1.1792737079940734,7.981742217537915,3.0,1.88,1193.0,1.1,-1.9800000000000004,-0.3907407616955496,3.2784700130453865,-8.0,0.4399999999999999,-1.44,1.374644088841848,-326.8204311912346,
Au-Nd,Deffrennes2024,Au,Nd,-324.3690304940285,-67.81036402210205,99,19.0,5.15,1.570014469689623,4.703272204492528,11.0,1.44,1337.3,2.54,3.19,1.2004627844654685,7.5098324374568195,3.0,1.82,1294.0,1.14,-1.9600000000000004,-0.3695516852241545,2.8065602329642916,-8.0,0.3800000000000001,-1.4,1.3852386270775456,-320.2287563324015,
Au-Ni,Deffrennes2024+Entall,Au,Ni,11.285221835167151,2.363138236696765,99,19.0,5.15,1.570014469689623,4.703272204492528,11.0,1.44,1337.3,2.54,5.2,1.750068024566655,3.5185410620627353,10.0,1.25,1728.0,1.91,0.0499999999999998,0.1800535548770319,-1.1847311424297926,-1.0,-0.1899999999999999,-0.6300000000000001,1.660041247128139,25.047014870345556,
Au-Pb,Deffrennes2024+Entall,Au,Pb,4.782778761969038,-0.8931843720199547,99,19.0,5.15,1.570014469689623,4.703272204492528,11.0,1.44,1337.3,2.54,4.1,1.1497794157889665,6.939328722787456,4.0,1.75,600.6,2.33,-1.0500000000000007,-0.4202350539006567,2.2360565182949284,-7.0,0.31,-0.2099999999999999,1.3598969427392946,10.637186912017505,
Au-Pt,Deffrennes2024,Au,Pt,13.117961896962877,3.2337422959350266,99,19.0,5.15,1.570014469689623,4.703272204492528,11.0,1.44,1337.3,2.54,5.65,1.78002609059935,4.358739640749076,10.0,1.39,2041.0,2.28,0.5,0.2100116209097269,-0.344532563743452,-1.0,-0.05,-0.2600000000000002,1.6750202801444865,17.337504324961497,
Au-Sb,Deffrennes2024,Au,Sb,-13.280150764960636,-2.574167040659208,99,19.0,5.15,1.570014469689623,4.703272204492528,11.0,1.44,1337.3,2.54,4.4,1.2599210498948732,6.598518951422189,5.0,1.59,903.8,2.05,-0.75,-0.3100934197947498,1.8952467469296617,-6.0,0.1500000000000001,-0.4900000000000002,1.414967759792248,-17.93445938562929,
Au-Sc,Deffrennes2024,Au,Sc,-237.13481197580072,-49.93263169068646,6,5.0,5.15,1.570014469689623,4.703272204492528,11.0,1.44,1337.3,2.54,3.25,1.2703340927724809,6.090308897433323,3.0,1.64,1814.0,1.36,-1.9000000000000004,-0.2996803769171421,1.387036692940795,-8.0,0.1999999999999999,-1.18,1.420174281231052,-291.26217555680756,
Au-Si,Deffrennes2024,Au,Si,-67.14813523826678,-6.041787328943833,99,19.0,5.15,1.570014469689623,4.703272204492528,11.0,1.44,1337.3,2.54,4.7,1.5007403752436153,4.197579860450196,4.0,1.17,1687.0,1.9,-0.4500000000000002,-0.0692740944460077,-0.5056923440423322,-7.0,-0.27,-0.6400000000000001,1.535377422466619,-48.219600769521165,
Au-Sn,Deffrennes2024+Entall,Au,Sn,-62.26923281238041,-11.196851339540329,99,19.0,5.15,1.570014469689623,4.703272204492528,11.0,1.44,1337.3,2.54,4.15,1.2385623296301709,6.428728273657075,4.0,1.58,505.1,1.96,-1.0,-0.3314521400594521,1.7254560691645473,-7.0,0.1400000000000001,-0.5800000000000001,1.404288399659897,-45.08338194162625,
Au-Te,Deffrennes2024,Au,Te,17.07607869123963,-0.1847450718424088,99,19.0,5.15,1.570014469689623,4.703272204492528,11.0,1.44,1337.3,2.54,5.3,1.479727244598282,5.299560898711363,6.0,1.6,722.7,2.1,0.1499999999999994,-0.0902872250913409,0.5962886942188348,-5.0,0.1600000000000001,-0.4399999999999999,1.5248708571439529,-45.0928843219401,
Au-Ti,Deffrennes2024,Au,Ti,-150.79859466455008,-12.185369961799148,10,10.0,5.15,1.570014469689623,4.703272204492528,11.0,1.44,1337.3,2.54,3.8,1.5197391057302658,4.8193719445895775,4.0,1.47,1941.0,1.54,-1.3500000000000003,-0.0502753639593571,0.1160997400970496,-7.0,0.03,-1.0,1.5448767877099443,-179.86810754029213,
Au-Yb,Deffrennes2024+Entall,Au,Yb,-216.17993440215147,-15.664285190845074,6,6.0,5.15,1.570014469689623,4.703272204492528,11.0,1.44,1337.3,2.54,3.22,1.2298089464640998,6.86065190562333,2.0,1.94,1097.0,1.1,-1.93,-0.3402055232255232,2.157379701130802,-9.0,0.5,-1.44,1.3999117080768615,-306.47359143954,
Au-Zn,Deffrennes2024,Au,Zn,-99.09140501770749,-23.23453766714139,99,19.0,5.15,1.570014469689623,4.703272204492528,11.0,1.44,1337.3,2.54,4.1,1.3200061217959125,4.381063592197413,12.0,1.33,692.7,1.65,-1.0500000000000007,-0.2500083478937107,-0.3222086122951149,1.0,-0.1099999999999998,-0.8900000000000001,1.4450102957427675,-57.05404448316459,
Au-Zr,Deffrennes2024,Au,Zr,-191.6242062593435,-37.52814376194464,11,10.0,5.15,1.570014469689623,4.703272204492528,11.0,1.44,1337.3,2.54,3.45,1.4094597464129783,5.808785733563703,4.0,1.6,2128.0,1.33,-1.7000000000000002,-0.1605547232766446,1.1055135290711755,-7.0,0.1600000000000001,-1.21,1.4897371080513009,-302.3664312532722,
Ba-Ca,Deffrennes2024,Ba,Ca,-9.182055316475145,-2.263468417381316,99,19.0,2.32,0.8092672334566456,11.322699560521505,2.0,2.24,1000.0,0.89,2.55,0.9085602964160698,8.82133254239671,2.0,1.97,1115.0,1.0,0.2299999999999999,0.0992930629594242,-2.5013670181247942,0.0,-0.2700000000000002,0.1099999999999999,0.8589137649363577,4.363678541937233,
Ba-Mg,Deffrennes2024,Ba,Mg,-11.794251448270632,-6.639950465949576,99,19.0,2.32,0.8092672334566456,11.322699560521505,2.0,2.24,1000.0,0.89,3.45,1.1696070952851465,5.808785733563703,2.0,1.6,923.2,1.31,1.1300000000000003,0.3603398618285008,-5.513913826957801,0.0,-0.6400000000000001,0.42,0.989437164370896,-23.818919361675583,
Bi-Cu,Deffrennes2024+Entall,Bi,Cu,22.735689839236723,5.93143356728627,99,19.0,4.15,1.1597779995297994,7.200092591401869,5.0,1.7,544.6,2.02,4.45,1.470536155018365,3.701007760555726,11.0,1.28,1358.0,1.9,0.2999999999999998,0.3107581554885659,-3.4990848308461433,6.0,-0.4199999999999999,-0.1200000000000001,1.3151570772740824,19.005550516771788,
Bi-Ge,Deffrennes2024,Bi,Ge,13.56462362210618,3.204809530371848,99,19.0,4.15,1.1597779995297994,7.200092591401869,5.0,1.7,544.6,2.02,4.55,1.3697596680026398,4.60127406422849,4.0,1.22,1211.0,2.01,0.3999999999999994,0.2099816684728404,-2.5988185271733792,-1.0,-0.48,-0.0100000000000002,1.2647688337662195,16.045487658136544,
Bi-Hg,Deffrennes2024,Bi,Hg,0.6885674728703188,0.4815273926273549,99,19.0,4.15,1.1597779995297994,7.200092591401869,5.0,1.7,544.6,2.02,4.2,1.2407314449715945,5.8308934195065305,12.0,1.51,234.3,2.0,0.0499999999999998,0.080953445441795,-1.369199171895339,7.0,-0.1899999999999999,-0.02,1.200254722250697,4.45882103371192,
Bi-In,Deffrennes2024,Bi,In,-5.795165063821625,-1.7780109031308429,99,19.0,4.15,1.1597779995297994,7.200092591401869,5.0,1.7,544.6,2.02,3.9,1.1696070952851465,6.283289046180042,3.0,1.67,429.8,1.78,-0.2500000000000004,0.009829095755347,-0.9168035452218276,-2.0,-0.03,-0.24,1.164692547407473,-4.755311848771552,
Bi-Li,Deffrennes2024,Bi,Li,-104.97899375473284,-38.42465790571683,99,19.0,4.15,1.1597779995297994,7.200092591401869,5.0,1.7,544.6,2.02,2.85,0.9795861087155616,5.528774813678871,1.0,1.52,453.7,0.98,-1.3000000000000005,-0.1801918908142379,-1.6713177777229982,-4.0,-0.1799999999999999,-1.04,1.0696820541226804,-71.42960469899597,
Bi-Na,Deffrennes2024,Bi,Na,-91.34943467366053,-32.50251912338415,99,19.0,4.15,1.1597779995297994,7.200092591401869,5.0,1.7,544.6,2.02,2.7,0.8193212706006459,8.269410798426943,1.0,1.86,371.0,0.93,-1.4500000000000002,-0.3404567289291536,1.0693182070250735,-4.0,0.1600000000000001,-1.09,0.9895496350652226,-68.84138492962133,
Bi-Ni,Deffrennes2024+Entall,Bi,Ni,-10.25319186665668,-1.1677805139271726,32,19.0,4.15,1.1597779995297994,7.200092591401869,5.0,1.7,544.6,2.02,5.2,1.750068024566655,3.5185410620627353,10.0,1.25,1728.0,1.91,1.0499999999999998,0.5902900250368555,-3.681551529339134,5.0,-0.4499999999999999,-0.1100000000000001,1.4549230120482273,31.193634823049976,
Bi-Pb,Deffrennes2024+Entall,Bi,Pb,-4.4503410458337465,-1.079679385905468,99,19.0,4.15,1.1597779995297994,7.200092591401869,5.0,1.7,544.6,2.02,4.1,1.1497794157889665,6.939328722787456,4.0,1.75,600.6,2.33,-0.0500000000000007,-0.0099985837408331,-0.2607638686144131,-1.0,0.05,0.31,1.154778707659383,-0.1339876491011642,
Bi-Pd,Deffrennes2024,Bi,Pd,-84.34265545553966,-25.96194633902912,50,19.0,4.15,1.1597779995297994,7.200092591401869,5.0,1.7,544.6,2.02,5.45,1.6703031708427707,4.294639073627424,10.0,1.37,1828.0,2.2,1.2999999999999998,0.5105251713129713,-2.905453517774445,5.0,-0.3299999999999998,0.1800000000000001,1.415040585186285,-70.19530231682396,
Bi-Rb,Deffrennes2024,Bi,Rb,-85.56961137483742,-37.395070723723805,60,19.0,4.15,1.1597779995297994,7.200092591401869,5.0,1.7,544.6,2.02,2.1,0.6036810736797686,14.64941798601818,1.0,2.48,312.5,0.82,-2.0500000000000003,-0.5560969258500308,7.449325394616311,-4.0,0.78,-1.2000000000000002,0.881729536604784,-115.39111054323294,
Bi-Sb,Deffrennes2024,Bi,Sb,2.2506735663633473,0.554657552552285,99,19.0,4.15,1.1597779995297994,7.200092591401869,5.0,1.7,544.6,2.02,4.4,1.2599210498948732,6.598518951422189,5.0,1.59,903.8,2.05,0.25,0.1001430503650737,-0.60157363997968,0.0,-0.1099999999999998,0.0299999999999998,1.2098495247123364,2.7459238261251686,
Bi-Se,Deffrennes2024,Bi,Se,-46.685591736615144,-18.897243248201914,78,19.0,4.15,1.1597779995297994,7.200092591401869,5.0,1.7,544.6,2.02,5.85,1.5197391057302658,4.77066014681649,6.0,1.4,494.0,2.55,1.6999999999999993,0.3599611062004664,-2.429432444585379,1.0,-0.3,0.5299999999999998,1.3397585526300326,-120.3499609138594,
Bi-Sn,Deffrennes2024,Bi,Sn,0.3988665931336827,0.124329051497034,99,19.0,4.15,1.1597779995297994,7.200092591401869,5.0,1.7,544.6,2.02,4.15,1.2385623296301709,6.428728273657075,4.0,1.58,505.1,1.96,0.0,0.0787843301003714,-0.7713643177447942,-1.0,-0.1199999999999998,-0.06,1.1991701645799853,4.824750647943126,
Bi-Te,Deffrennes2024,Bi,Te,-35.686292134576775,-10.085777102676754,99,19.0,4.15,1.1597779995297994,7.200092591401869,5.0,1.7,544.6,2.02,5.3,1.479727244598282,5.299560898711363,6.0,1.6,722.7,2.1,1.1499999999999997,0.3199492450684826,-1.9005316926905067,1.0,-0.0999999999999998,0.08,1.3197526220640408,-27.88484224636484,
Bi-Zn,Deffrennes2024,Bi,Zn,21.696798609121892,4.402284452215536,99,19.0,4.15,1.1597779995297994,7.200092591401869,5.0,1.7,544.6,2.02,4.1,1.3200061217959125,4.381063592197413,12.0,1.33,692.7,1.65,-0.0500000000000007,0.1602281222661128,-2.8190289992044564,7.0,-0.3699999999999999,-0.3700000000000001,1.2398920606628558,13.803695421785594,
Ca-In,Deffrennes2024,Ca,In,-100.65473650491296,-36.88467006926133,99,19.0,2.55,0.9085602964160698,8.82133254239671,2.0,1.97,1115.0,1.0,3.9,1.1696070952851465,6.283289046180042,3.0,1.67,429.8,1.78,1.35,0.2610467988690766,-2.5380434962166687,1.0,-0.3,0.78,1.0390836958506082,-150.83755815841926,
Ca-Mg,Deffrennes2024,Ca,Mg,-37.80650221544903,-8.060513400723266,99,19.0,2.55,0.9085602964160698,8.82133254239671,2.0,1.97,1115.0,1.0,3.45,1.1696070952851465,5.808785733563703,2.0,1.6,923.2,1.31,0.9000000000000004,0.2610467988690766,-3.012546808833007,0.0,-0.3699999999999999,0.31,1.0390836958506082,-29.892763748446782,
Ca-Ni,Deffrennes2024,Ca,Ni,-15.984375432660558,-5.304859356339624,40,19.0,2.55,0.9085602964160698,8.82133254239671,2.0,1.97,1115.0,1.0,5.2,1.750068024566655,3.5185410620627353,10.0,1.25,1728.0,1.91,2.6500000000000004,0.841507728150585,-5.302791480333975,8.0,-0.72,0.91,1.3293141604913623,-24.1967918383211,
Ca-Pb,Deffrennes2024+Entall,Ca,Pb,-200.63625645630785,-44.580926609758635,70,19.0,2.55,0.9085602964160698,8.82133254239671,2.0,1.97,1115.0,1.0,4.1,1.1497794157889665,6.939328722787456,4.0,1.75,600.6,2.33,1.5499999999999998,0.2412191193728964,-1.8820038196092543,2.0,-0.2199999999999999,1.33,1.029169856102518,-228.04900398099903,
Ca-Sb,Deffrennes2024,Ca,Sb,-210.98962359825407,-58.907094794085445,99,19.0,2.55,0.9085602964160698,8.82133254239671,2.0,1.97,1115.0,1.0,4.4,1.2599210498948732,6.598518951422189,5.0,1.59,903.8,2.05,1.8500000000000003,0.3513607534788033,-2.2228135909745212,3.0,-0.3799999999999999,1.0499999999999998,1.0842406731554717,-271.0548196334223,
Ca-Sr,Deffrennes2024,Ca,Sr,1.1985916582409,0.4144331733613899,99,19.0,2.55,0.9085602964160698,8.82133254239671,2.0,1.97,1115.0,1.0,2.4,0.8387206526527142,10.480674657439648,2.0,2.15,1050.0,0.95,-0.1499999999999999,-0.0698396437633556,1.6593421150429375,0.0,0.1799999999999999,-0.05,0.873640474534392,2.9857319664169175,
Cd-Cu,Deffrennes2024,Cd,Cu,1.1938172955449795,0.0855681762502944,8,8.0,4.05,1.2407314449715945,5.528774813678871,12.0,1.51,594.2,1.69,4.45,1.470536155018365,3.701007760555726,11.0,1.28,1358.0,1.9,0.4000000000000003,0.2298047100467708,-1.8277670531231451,-1.0,-0.2299999999999999,0.2099999999999999,1.35563379999498,1.8854229051563351,
Cd-In,Deffrennes2024,Cd,In,7.267542915658091,1.4315382211497414,50,19.0,4.05,1.2407314449715945,5.528774813678871,12.0,1.51,594.2,1.69,3.9,1.1696070952851465,6.283289046180042,3.0,1.67,429.8,1.78,-0.1499999999999999,-0.0711243496864479,0.7545142325011707,-9.0,0.1599999999999999,0.09,1.2051692701283705,2.013852139081653,
Cd-Mg,Deffrennes2024,Cd,Mg,-23.093325263928904,-5.578271194680275,99,19.0,4.05,1.2407314449715945,5.528774813678871,12.0,1.51,594.2,1.69,3.45,1.1696070952851465,5.808785733563703,2.0,1.6,923.2,1.31,-0.5999999999999996,-0.0711243496864479,0.2800109198848322,-10.0,0.09,-0.3799999999999999,1.2051692701283705,-32.367012175497464,
Cd-Na,Deffrennes2024,Cd,Na,-40.614806700646895,-3.5732898135761353,99,19.0,4.05,1.2407314449715945,5.528774813678871,12.0,1.51,594.2,1.69,2.7,0.8193212706006459,8.269410798426943,1.0,1.86,371.0,0.93,-1.3499999999999996,-0.4214101743709486,2.7406359847480717,-11.0,0.3500000000000001,-0.7599999999999999,1.0300263577861202,-10.887580166177724,
Cd-Pb,Deffrennes2024+Entall,Cd,Pb,11.36753789109538,2.2639658219858876,99,19.0,4.05,1.2407314449715945,5.528774813678871,12.0,1.51,594.2,1.69,4.1,1.1497794157889665,6.939328722787456,4.0,1.75,600.6,2.33,0.0499999999999998,-0.0909520291826282,1.410553909108585,-8.0,0.24,0.6400000000000001,1.1952554303802805,6.706433838427366,
Cd-Pr,Deffrennes2024,Cd,Pr,-167.7970573748322,-30.53086711085001,33,19.0,4.05,1.2407314449715945,5.528774813678871,12.0,1.51,594.2,1.69,3.19,1.2004627844654685,7.560833241492474,3.0,1.82,1208.0,1.13,-0.8599999999999999,-0.0402686605061259,2.0320584278136025,-9.0,0.31,-0.56,1.2205971147185315,-154.15708195911654,
Cd-Sb,Deffrennes2024,Cd,Sb,0.3616035125434984,-1.9458492547218476,99,19.0,4.05,1.2407314449715945,5.528774813678871,12.0,1.51,594.2,1.69,4.4,1.2599210498948732,6.598518951422189,5.0,1.59,903.8,2.05,0.3500000000000005,0.0191896049232787,1.069744137743318,-7.0,0.08,0.3599999999999999,1.2503262474332335,-10.692656404592368,
Cd-Sn,Deffrennes2024,Cd,Sn,9.52099336945112,1.968204060913298,99,19.0,4.05,1.2407314449715945,5.528774813678871,12.0,1.51,594.2,1.69,4.15,1.2385623296301709,6.428728273657075,4.0,1.58,505.1,1.96,0.1000000000000005,-0.0021691153414236,0.899953459978204,-8.0,0.07,0.27,1.2396468873008826,-0.8553613411479547,
Cd-Te,Deffrennes2024,Cd,Te,-13.307762067323653,-39.10753875122413,99,19.0,4.05,1.2407314449715945,5.528774813678871,12.0,1.51,594.2,1.69,5.3,1.479727244598282,5.299560898711363,6.0,1.6,722.7,2.1,1.25,0.2389957996266876,-0.2292139149675085,-6.0,0.09,0.4100000000000001,1.3602293447849385,-82.7122993839331,
Cd-Tl,Deffrennes2024,Cd,Tl,8.477926899210276,1.749832151171092,99,19.0,4.05,1.2407314449715945,5.528774813678871,12.0,1.51,594.2,1.69,3.9,1.1186889420813968,6.670988392242265,3.0,1.71,577.0,1.62,-0.1499999999999999,-0.1220425028901976,1.1422135785633936,-9.0,0.1999999999999999,-0.0699999999999998,1.1797101935264958,9.79940528694429,
Cd-Zn,Deffrennes2024,Cd,Zn,8.90846224825118,2.0856106017970655,99,19.0,4.05,1.2407314449715945,5.528774813678871,12.0,1.51,594.2,1.69,4.1,1.3200061217959125,4.381063592197413,12.0,1.33,692.7,1.65,0.0499999999999998,0.0792746768243177,-1.1477112214814582,0.0,-0.1799999999999999,-0.04,1.2803687833837534,3.4214955135048526,
Ce-Cu,Deffrennes2024,Ce,Cu,-30.3134794461759,-11.093329454039276,99,19.0,3.18,1.1911384251964323,7.76075177823098,3.0,1.82,1068.0,1.12,4.45,1.470536155018365,3.701007760555726,11.0,1.28,1358.0,1.9,1.27,0.2793977298219328,-4.0597440176752535,8.0,-0.54,0.7799999999999998,1.3308372901073988,-66.22214375896945,
Ce-Fe,Deffrennes2024+Entall,Ce,Fe,-1.2117956566839083,-0.8909308816008961,99,19.0,3.18,1.1911384251964323,7.76075177823098,3.0,1.82,1068.0,1.12,4.93,1.7705070525345596,3.690604357010954,8.0,1.26,1811.0,1.83,1.7499999999999996,0.5793686273381271,-4.070147421220026,5.0,-0.56,0.71,1.4808227388654962,7.410206971636742,
Ce-Ni,Deffrennes2024,Ce,Ni,-73.90964465173286,-33.25574151764477,99,19.0,3.18,1.1911384251964323,7.76075177823098,3.0,1.82,1068.0,1.12,5.2,1.750068024566655,3.5185410620627353,10.0,1.25,1728.0,1.91,2.02,0.5589295993702224,-4.242210716168245,7.0,-0.5700000000000001,0.7899999999999998,1.4706032248815435,-87.56463370535621,
Ce-Si,Deffrennes2024,Ce,Si,-210.13380130843984,-68.55813349329085,99,19.0,3.18,1.1911384251964323,7.76075177823098,3.0,1.82,1068.0,1.12,4.7,1.5007403752436153,4.197579860450196,4.0,1.17,1687.0,1.9,1.52,0.3096019500471827,-3.5631719177807843,1.0,-0.6500000000000001,0.7799999999999998,1.3459394002200238,-181.30130656047217,
Co-Cr,Deffrennes2024,Co,Cr,-18.258292955622753,-2.9871068755912615,99,19.0,5.1,1.750068024566655,3.55399273041471,9.0,1.25,1768.0,1.88,4.65,1.7302542310730975,3.739029269450776,6.0,1.29,2180.0,1.66,-0.4499999999999993,-0.0198137934935573,0.1850365390360657,-3.0,0.04,-0.2199999999999999,1.740161127819876,-18.038650646868,
Co-Cu,Deffrennes2024,Co,Cu,34.49832972015915,7.836573231129032,99,19.0,5.1,1.750068024566655,3.55399273041471,9.0,1.25,1768.0,1.88,4.45,1.470536155018365,3.701007760555726,11.0,1.28,1358.0,1.9,-0.6499999999999995,-0.2795318695482895,0.147015030141016,2.0,0.03,0.02,1.6103020897925102,25.014657053302393,
Co-Dy,Deffrennes2024,Co,Dy,-98.99576975181172,-24.10131730554777,70,19.0,5.1,1.750068024566655,3.55399273041471,9.0,1.25,1768.0,1.88,3.21,1.220929149746794,7.1203673589019925,3.0,1.77,1680.0,1.22,-1.8899999999999997,-0.5291388748198609,3.5663746284872824,-6.0,0.52,-0.6599999999999999,1.4854985871567243,-118.65173446247988,
Co-Fe,Deffrennes2024,Co,Fe,-6.94075379328211,-2.4262997574658995,99,19.0,5.1,1.750068024566655,3.55399273041471,9.0,1.25,1768.0,1.88,4.93,1.7705070525345596,3.690604357010954,8.0,1.26,1811.0,1.83,-0.1699999999999999,0.0204390279679047,0.136611626596244,-1.0,0.01,-0.0499999999999998,1.7602875385506072,-2.288211605022655,
