Repository: rdebski/phea-atlas

# phea-atlas — Physics-Guided Bayesian P(HEA) for High-Entropy Alloy Discovery

Calibrated probabilistic ranking for high-entropy alloy (HEA) discovery. The framework
outputs a calibrated **P(HEA) ∈ [0, 1]** for any 5-component alloy drawn from a
44-element pool, integrating three layers:

1. **Miedema physics** — semi-empirical mixing enthalpy as a domain-knowledge prior.
2. **Gaussian-process posterior** — trained on experimental binary mixing enthalpies,
   yielding a calibrated (μ_ΔH, σ_ΔH) per composition (σ propagated exactly via the
   full GP covariance).
3. **Calibration layer** — logistic regression on experimental HEA outcomes (n = 433),
   with temperature scaling, mapping thermodynamic + Hume-Rothery features to P(HEA).

This is the reproduction code for the accompanying manuscript, currently under peer
review. Citation details are in `CITATION.cff` and will be completed with the
publication venue and DOI once the article is accepted.

## Quick start

```python
from src.phea.predict import HEAPredictor

pred = HEAPredictor.load()
p = pred.predict({"Co": 0.2, "Cr": 0.2, "Cu": 0.2, "Fe": 0.2, "Ni": 0.2})
print(p)   # ≈ 0.935
```

## Reproduce the paper

Run in order (each writes to `out/`). The GP model ships pre-trained
(`models/gp_full_model.pt`), so the GP need not be retrained.

| Step | Script | Produces |
|------|--------|----------|
| 1 | `run/01_prepare_exp_data.py`   | `out/data/exp_data_clean.csv` (433 compositions) |
| 2 | `run/02_run_calibration.py`    | `out/models/calibration_model.pkl`, LOO-CV metrics |
| 3 | `run/08_exact_atlas.py`        | `out/data/atlas_phea.csv` — **canonical atlas** (exact σ) |
| 4 | `run/05_decision_value.py`     | `out/data/decision_value.json` — discovery-efficiency analysis |
| 5 | `run/09_margin_value.py`       | `out/data/margin_value.json`, `out/figures/margin_value.*` — selective-prediction / calibrated-margin analysis |
| 6 | `run/03_run_case_study.py`     | Al-Cu-Fe-Ni-Ti case study |
| 7 | `run/07_landscape.py`, `run/04_atlas_maps.py` | manuscript figures (read the atlas from step 3) |
| 8 | `run/06_independence_diagnostic.py` | independence-approximation diagnostic (appendix) |

```bash
uv run python run/01_prepare_exp_data.py
uv run python run/02_run_calibration.py
uv run python run/08_exact_atlas.py        # ~13 min, 1 CPU
uv run python run/05_decision_value.py
```

**ML baseline comparison (§4.1, optional, compute-heavy):**

```bash
uv run python run/00_ml_baselines.py       # GP vs RF / BNN / Deep Ensemble (LOSO)
```

This script is independent of the headline pipeline.

## Repository layout

```
data/
  processed/
    binary_h05_dataset.csv     # consolidated binary mixing-enthalpy dataset (see below)
    training_pairs.csv         # manifest: the 222 metallic pairs used to train the GP
  miedema_params.csv           # Miedema model parameters
  periodic_table/
    element_properties.csv     # VEC, atomic radius, T_melt, electronegativity
  database_of_HEAs.csv         # experimental HEA outcomes (calibration layer source)
  sources/                     # raw provenance snapshot (NOT read at run time)
    deffrennes2024_rk_params.csv
    entall_binary_enthalpies.csv
models/
  gp_full_model.pt             # pre-trained GP (Matérn-5/2 ARD, exact)
src/
  gp/                          # GP model: data prep, training, prediction, LOSO eval
  data_preparation/            # Miedema model, feature construction, data loaders
  phea/                        # P(HEA) framework: features + single-entry predictor

## Dataset & provenance

`data/processed/binary_h05_dataset.csv` is our consolidated binary mixing-enthalpy
dataset: **324 binary pairs** with `h05` (ΔH_mix at x = 0.5, kJ/mol), data density
`n_pts`, and precomputed Miedema descriptors. The GP is trained on the **222 metallic
pairs** listed in `training_pairs.csv`.

Each pair carries a **`source`** column recording experimental provenance:

| `source` | meaning | pairs (of 324) |
|----------|---------|----------------|
| `Deffrennes2024`        | Deffrennes et al. (2024) CALPHAD assessment | 251 |
| `Deffrennes2024+Entall` | both sources present (merged)               | 63  |
| `Entall`                | Entall database only (no Deffrennes curve)  | 10  |

Within the 222-pair training set this is 212 Deffrennes + 10 Entall-only, matching the
manuscript. Units are unified to kJ/mol. The raw source files are kept under
`data/sources/` for auditability.

**Cite all three data sources:**

- **Deffrennes et al. (2024)**, *Calphad* **87**, 102745 — binary mixing enthalpies (GP training).
- **Entall database** — supplementary binary enthalpies (10 additional pairs).
- **Chizhevskiy et al. (2026)**, *Sci. Data* **13**(1), 612, DOI
  [10.1038/s41597-026-06930-z](https://doi.org/10.1038/s41597-026-06930-z); dataset
  Mendeley Data DOI [10.17632/j75v9bbbjz.1](https://doi.org/10.17632/j75v9bbbjz.1) —
  experimental HEA outcomes (calibration layer).

File: data/sources/entall_binary_enthalpies.csv (part 1 of 2)
alloy,xB,H_mix
Ag-Ca,0.249,-19620.0
Ag-Ca,0.4634,-24609.0
Ag-Ca,0.5562,-23497.0
Ag-Ca,0.6313,-20931.0
Ag-Ca,0.6768,-19661.0
Ag-Ca,0.7157,-17908.0
Ag-Ca,0.9396,-4025.0
Ag-Ca,0.8259,-10821.0
Ag-Ca,0.7353,-15745.0
Ag-Ca,0.6306,-20054.0
Ag-Ca,0.5477,-22184.0
Ag-Ca,0.4708,-22754.0
Ag-Ca,0.3962,-22105.0
Ag-Ca,0.3416,-20723.0
Ag-Ca,0.2999,-19024.0
Ag-Ca,0.2673,-17432.0
Ag-Ca,0.2393,-15782.0
Ag-Ca,0.0642,-5522.0
Ag-Ca,0.1123,-9541.0
Ag-Ca,0.1288,-10863.0
Ag-Ca,0.2073,-13598.0
Ag-Ca,0.5175,-24219.0
Ag-Ca,0.4438,-24367.0
Ag-Ca,0.3685,-23154.0
Ag-Ca,0.3115,-21260.0
Ag-Ca,0.2711,-19491.0
Ag-Ca,0.2405,-17799.0
Ag-Ca,0.2145,-16182.0
Ag-Ca,0.1893,-14356.0
Ag-Ca,0.1699,-12900.0
Ag-Ca,0.1487,-11130.0
Ag-Ca,0.1327,-9717.0
Ag-Ca,0.1203,-8543.0
Ag-Ca,0.1103,-7643.0
Ag-Ca,0.0984,-7126.0
Ag-Ca,0.1897,-13838.0
Ag-Ca,0.9626,-2246.0
Ag-Ca,0.9156,-4982.0
Ag-Ca,0.8703,-7675.0
Ag-Ca,0.8188,-10841.0
Ag-Ca,0.7564,-14127.0
Ag-Ca,0.9647,-2077.0
Ag-Ca,0.9224,-4593.0
Ag-Ca,0.8808,-6941.0
Ag-Li,0.5245,-11489.0
Ag-Li,0.4847,-11379.0
Ag-Li,0.4371,-10910.0
Ag-Li,0.4086,-10553.0
Ag-Li,0.3774,-10105.0
Ag-Li,0.3503,-9574.0
Ag-Li,0.3281,-9199.0
Ag-Li,0.3124,-8856.0
Ag-Li,0.2976,-8472.0
Ag-Li,0.2851,-8153.0
Ag-Li,0.2711,-7848.0
Ag-Li,0.264,-7750.0
Ag-Li,0.2187,-7224.0
Ag-Li,0.1995,-6685.0
Ag-Li,0.1884,-6326.0
Ag-Li,0.1698,-5665.0
Ag-Li,0.1583,-5052.0
Ag-Li,0.1461,-4623.0
Ag-Li,0.1355,-4233.0
Ag-Li,0.1287,-4000.0
Ag-Li,0.1205,-3754.0
Ag-Li,0.1152,-3569.0
Ag-Li,0.1097,-3342.0
Ag-Li,0.1043,-3156.0
Ag-Li,0.1002,-3056.0
Ag-Li,0.9771,-340.0
Ag-Li,0.932,-1984.0
Ag-Li,0.8972,-3208.0
Ag-Li,0.8408,-5094.0
Ag-Li,0.7867,-7102.0
Ag-Li,0.7617,-7808.0
Ag-Li,0.7274,-8727.0
Ag-Li,0.7007,-9395.0
Ag-Li,0.6719,-10035.0
Ag-Li,0.6338,-10743.0
Ag-Li,0.5985,-11265.0
Ag-Li,0.5664,-11679.0
Ga-Li,0.4284,-19776.0
Ga-Li,0.5421,-21183.0
Ga-Li,0.652,-20012.0
Ga-Li,0.7322,-16970.0
Ga-Li,0.7709,-14808.0
Ga-Li,0.7991,-12777.0
Ga-Li,0.8282,-11170.0
Ga-Li,0.0908,-5121.0
Ga-Li,0.1797,-10198.0
Ga-Li,0.2283,-12777.0
Ga-Li,0.3064,-16096.0
Ga-Li,0.3748,-18694.0
Ga-Li,0.9801,-1379.0
Ga-Li,0.9468,-4066.0
Ga-Li,0.9218,-6401.0
Ga-Li,0.894,-8520.0
Ga-Li,0.865,-10472.0
Ga-Li,0.8391,-12174.0
Ga-Li,0.8058,-14369.0
Ga-Li,0.7734,-16214.0
Ga-Li,0.703,-19436.0
Ga-Li,0.1,-5600.0
Ga-Li,0.2,-11200.0
Ga-Li,0.3,-15900.0
Ga-Li,0.4,-19300.0
Ga-Li,0.5,-21100.0
Ga-Li,0.6,-20900.0
Ga-Li,0.7,-18500.0
Ga-Li,0.8,-14000.0
Ga-Li,0.9,-7700.0
Li-Zn,0.048,-1120.0
Li-Zn,0.0842,-1975.0
Li-Zn,0.1325,-3172.0
Li-Zn,0.1615,-3913.0
Li-Zn,0.244,-6121.0
Li-Zn,0.3112,-7756.0
Li-Zn,0.3661,-9067.0
Li-Zn,0.4049,-9858.0
Li-Zn,0.4381,-10466.0
Li-Zn,0.4622,-10839.0
Li-Zn,0.4886,-11252.0
Li-Zn,0.5125,-11579.0
Li-Zn,0.8716,-6519.0
Li-Zn,0.7511,-10492.0
Li-Zn,0.6707,-11655.0
Li-Zn,0.5926,-11769.0
Li-Zn,0.5252,-11218.0
Li-Zn,0.4652,-10386.0
Li-Zn,0.5044,-11446.0
Li-Zn,0.621,-12252.0
Li-Zn,0.698,-11754.0
Li-Zn,0.7433,-10851.0
Li-Zn,0.7863,-9740.0
Li-Zn,0.8265,-8330.0
Li-Zn,0.8517,-7440.0
Al-Li,0.5053,-12133.0
Al-Li,0.4012,-10130.0
Al-Li,0.3334,-8394.0
Al-Li,0.2867,-7199.0
Al-Li,0.251,-6354.0
Al-Li,0.2231,-5591.0
Al-Li,0.1991,-5201.0
Al-Li,0.1812,-4400.0
Al-Li,0.1663,-3972.0
Al-Li,0.1536,-3613.0
Al-Li,0.7658,-8281.0
Al-Li,0.6675,-10649.0
Al-Li,0.3598,-9084.0
Al-Li,0.511,-11927.0
Al-Li,0.6112,-12025.0
Al-Li,0.7288,-9587.0
Al-Li,0.7879,-7727.0
Al-Li,0.8245,-6300.0
Al-Li,0.8493,-5408.0
Li-Sb,0.0201,-6395.0
Li-Sb,0.0419,-13326.0
Li-Sb,0.0639,-20330.0
Li-Sb,0.0851,-27098.0
Li-Sb,0.1077,-34326.0
Li-Sb,0.13,-41487.0
Li-Sb,0.1579,-50363.0
Li-Sb,0.0194,-5968.0
Li-Sb,0.0476,-15141.0
Li-Sb,0.077,-24618.0
Li-Sb,0.1062,-33670.0
Li-Sb,0.1345,-42134.0
Li-Sb,0.1615,-51099.0
Li-Sb,0.0304,-9469.0
Li-Sb,0.0639,-20019.0
Li-Sb,0.0997,-32020.0
Li-Sb,0.1335,-43370.0
Li-Sb,0.1666,-54584.0
Li-Sb,0.8709,-11300.0
Li-Sb,0.7766,-19948.0
Li-Sb,0.6965,-27582.0
Li-Sb,0.6304,-33790.0
Li-Sb,0.5795,-38635.0
Li-Sb,0.5349,-43283.0
Li-Sb,0.4945,-47291.0
Li-Sb,0.4599,-50883.0
Li-Si,0.0247,-3400.0
Li-Si,0.0607,-8400.0
Li-Si,0.0949,-13400.0
Li-Si,0.1289,-18500.0
Li-Si,0.1562,-22800.0
Li-Si,0.3546,-31900.0
Li-Si,0.2032,-25700.0
Li-Si,0.125,-15200.0
Li-Si,0.5002,-28300.0
Li-Si,0.4591,-29400.0
Li-Si,0.2717,-28500.0
Li-Si,0.1587,-18000.0
Li-Si,0.0962,-8900.0
Li-Si,0.1172,-12100.0
Li-Si,0.1387,-15200.0
Li-Si,0.1638,-18600.0
Li-Si,0.1829,-21100.0
Li-Si,0.21,-24100.0
Li-Si,0.2272,-25600.0
Li-Si,0.244,-26700.0
Li-Si,0.2719,-28100.0
Li-Si,0.2971,-29000.0
Li-Si,0.3305,-29700.0
Li-Si,0.3452,-29800.0
Cu-Ga,0.914,-1161.0
Cu-Ga,0.837,-2400.0
Cu-Ga,0.768,-3590.0
Cu-Ga,0.708,-4550.0
Cu-Ga,0.655,-5546.0
Cu-Ga,0.609,-6529.0
Cu-Ga,0.568,-7451.0
Cu-Ga,0.531,-8331.0
Cu-Ga,0.498,-9113.0
Cu-Ga,0.468,-9798.0
Cu-Ga,0.441,-10418.0
Cu-Ga,0.416,-11001.0
Cu-Ga,0.393,-11470.0
Cu-Ga,0.372,-11826.0
Cu-Ga,0.353,-12090.0
Cu-Ga,0.335,-12358.0
Cu-Ga,0.318,-12429.0
Cu-Ga,0.913,-1291.0
Cu-Ga,0.836,-2552.0
Cu-Ga,0.769,-3723.0
Cu-Ga,0.709,-4755.0
Cu-Ga,0.658,-5401.0
Cu-Ga,0.613,-6406.0
Cu-Ga,0.572,-7204.0
Cu-Ga,0.535,-8006.0
Cu-Ga,0.502,-8772.0
Cu-Ga,0.472,-9507.0
Cu-Ga,0.445,-10110.0
Cu-Ga,0.421,-10595.0
Cu-Ga,0.398,-11055.0
Cu-Ga,0.377,-11371.0
Cu-Ga,0.357,-11758.0
Cu-Ga,0.339,-11976.0
Cu-Ga,0.322,-12064.0
Cu-Ga,0.915,-1093.0
Cu-Ga,0.839,-2194.0
Cu-Ga,0.77,-3380.0
Cu-Ga,0.708,-4546.0
Cu-Ga,0.656,-5421.0
Cu-Ga,0.611,-6294.0
Cu-Ga,0.572,-6920.0
Cu-Ga,0.535,-7750.0
Cu-Ga,0.503,-8420.0
Cu-Ga,0.472,-9020.0
Cu-Ga,0.444,-9653.0
Cu-Ga,0.42,-10054.0
Cu-Ga,0.398,-10374.0
Cu-Ga,0.378,-10643.0
Cu-Ga,0.359,-10908.0
Cu-Ga,0.341,-11106.0
Cu-Ga,0.324,-11230.0
Cu-Ga,0.309,-11223.0
Cu-Ga,0.917,-1002.0
Cu-Ga,0.8462,-2055.0
Cu-Ga,0.775,-3089.0
Cu-Ga,0.716,-4110.0
Cu-Ga,0.663,-5040.0
Cu-Ga,0.617,-5950.0
Cu-Ga,0.575,-6799.0
Cu-Ga,0.538,-7545.0
Cu-Ga,0.505,-8219.0
Cu-Ga,0.475,-8798.0
Cu-Ga,0.447,-9406.0
Cu-Ga,0.422,-9897.0
Cu-Ga,0.4,-10259.0
Cu-Ga,0.379,-10540.0
Cu-Ga,0.36,-10773.0
Cu-Ga,0.342,-10965.0
Cu-Ga,0.325,-11118.0
Cu-Ga,0.31,-11195.0
Cu-Ga,0.301,-11213.0
Cu-Ga,0.292,-11203.0
Cu-Ga,0.284,-11160.0
Cu-Ga,0.276,-11092.0
Cu-Ga,0.267,-10992.0
Cu-Ga,0.26,-10889.0
Cu-Ga,0.252,-10785.0
Cu-Ga,0.245,-10608.0
Cu-Ga,0.237,-10424.0
Cu-Ga,0.231,-10235.0
Cu-Ga,0.224,-10065.0
Cu-Ga,0.218,-9944.0
Cu-Ga,0.212,-9829.0
Cu-Ga,0.205,-9651.0
Cu-Ga,0.199,-9453.0
Cu-Ga,0.194,-9262.0
Cu-Ga,0.188,-9051.0
Cu-Ga,0.921,-953.0
Cu-Ga,0.847,-1809.0
Cu-Ga,0.784,-2832.0
Cu-Ga,0.729,-3835.0
Cu-Ga,0.68,-4671.0
Cu-Ga,0.635,-5368.0
Cu-Ga,0.595,-6141.0
Cu-Ga,0.559,-6730.0
Cu-Ga,0.525,-7430.0
Cu-Ga,0.495,-7995.0
Cu-Ga,0.468,-8460.0
Cu-Ga,0.443,-8923.0
Cu-Ga,0.42,-9296.0
Cu-Ga,0.4,-9494.0
Cu-Ga,0.379,-9727.0
Cu-Ga,0.36,-9887.0
Cu-Ga,0.342,-9953.0
Cu-Ga,0.913,-959.0
Cu-Ga,0.84,-2113.0
Cu-Ga,0.774,-3109.0
Cu-Ga,0.717,-4039.0
Cu-Ga,0.664,-5024.0
Cu-Ga,0.618,-5890.0
Cu-Ga,0.576,-6656.0
Cu-Ga,0.539,-7387.0
Cu-Ga,0.505,-8083.0
Cu-Ga,0.475,-8590.0
Cu-Ga,0.448,-9046.0
Cu-Ga,0.423,-9505.0
Cu-Ga,0.4,-9744.0
Cu-Ga,0.38,-9988.0
Cu-Ga,0.359,-10176.0
Cu-Ga,0.341,-10248.0
Cu-Ga,0.324,-10279.0
Cu-Ga,0.315,-10265.0
Cu-Ga,0.306,-10182.0
Cu-Ga,0.297,-10061.0
Cu-Ga,0.288,-9974.0
Cu-Ga,0.279,-9895.0
Cu-Ga,0.271,-9805.0
Cu-Ga,0.263,-9690.0
Cu-Ga,0.255,-9529.0
Cu-Ga,0.247,-9370.0
Cu-Ga,0.24,-9182.0
Cu-Ga,0.232,-9018.0
Cu-Ga,0.225,-8883.0
Cu-Ga,0.219,-8643.0
Cu-Ga,0.212,-8435.0
Cu-Ga,0.206,-8243.0
Cu-Ga,0.2,-8006.0
Cu-Ga,0.194,-7820.0
Ag-Ga,0.954,300.0
Ag-Ga,0.906,306.0
Ag-Ga,0.861,409.0
Ag-Ga,0.819,418.0
Ag-Ga,0.779,356.0
Ag-Ga,0.742,239.0
Ag-Ga,0.708,107.0
Ag-Ga,0.675,-47.0
Ag-Ga,0.645,-175.0
Ag-Ga,0.617,-385.0
Ag-Ga,0.59,-553.0
Ag-Ga,0.564,-765.0
Ag-Ga,0.54,-969.0
Ag-Ga,0.518,-1132.0
Ag-Ga,0.498,-1314.0
Ag-Ga,0.478,-1562.0
Ag-Ga,0.46,-1785.0
Ag-Ga,0.443,-2015.0
Ag-Ga,0.948,370.0
Ag-Ga,0.899,325.0
Ag-Ga,0.854,378.0
Ag-Ga,0.812,344.0
Ag-Ga,0.771,242.0
Ag-Ga,0.734,183.0
Ag-Ga,0.7,72.0
Ag-Ga,0.667,-111.0
Ag-Ga,0.637,-302.0
Ag-Ga,0.609,-489.0
Ag-Ga,0.583,-703.0
Ag-Ga,0.558,-901.0
Ag-Ga,0.535,-1144.0
Ag-Ga,0.513,-1343.0
Ag-Ga,0.492,-1552.0
Ag-Ga,0.472,-1756.0
Ag-Ga,0.453,-1866.0
Ag-Ga,0.434,-2108.0
Ag-Ga,0.424,-2216.0
Ag-Ga,0.414,-2299.0
Ag-Ga,0.404,-2417.0
Ag-Ga,0.394,-2520.0
Ag-Ga,0.385,-2551.0
Ag-Ga,0.376,-2619.0
Ag-Ga,0.366,-2664.0
Ag-Ga,0.357,-2763.0
Ag-Ga,0.348,-2839.0
Ag-Ga,0.34,-2927.0
Ag-Ga,0.331,-3019.0
Ag-Ga,0.323,-3074.0
Ag-Ga,0.315,-3098.0
Ag-Ga,0.307,-3157.0
Ag-Ga,0.3,-3141.0
Li-Sb,0.0035,-939.0
Li-Sb,0.0071,-1960.0
Li-Sb,0.0109,-3071.0
Li-Sb,0.0148,-4289.0
Li-Sb,0.0188,-5603.0
Li-Sb,0.0228,-6938.0
Li-Sb,0.027,-8290.0
Li-Sb,0.0311,-9631.0
Li-Sb,0.0352,-10959.0
Li-Sb,0.0392,-12282.0
Li-Sb,0.0435,-13683.0
Li-Sb,0.0477,-15084.0
Li-Sb,0.0519,-16487.0
Li-Sb,0.0562,-17886.0
Li-Sb,0.0604,-19318.0
Li-Sb,0.0648,-20764.0
Li-Sb,0.069,-22169.0
Li-Sb,0.0733,-23593.0
Li-Sb,0.0819,-26461.0
Li-Sb,0.0863,-27934.0
Li-Sb,0.0908,-29427.0
Li-Sb,0.0954,-30943.0
Li-Sb,0.1002,-32559.0
Li-Sb,0.1049,-34151.0
Li-Sb,0.003,-722.0
Li-Sb,0.0062,-1483.0
Li-Sb,0.0095,-2279.0
Li-Sb,0.013,-3113.0
Li-Sb,0.0165,-4053.0
Li-Sb,0.02,-5074.0
Li-Sb,0.0235,-6219.0
Li-Sb,0.0272,-7443.0
Li-Sb,0.031,-8734.0
Li-Sb,0.0349,-10023.0
Li-Sb,0.0388,-11352.0
Li-Sb,0.0427,-12656.0
Li-Sb,0.0466,-13960.0
Li-Sb,0.0504,-15255.0
Li-Sb,0.0546,-16673.0
Li-Sb,0.0588,-18076.0
Li-Sb,0.0629,-19416.0
Li-Sb,0.067,-20784.0
Li-Sb,0.072,-22498.0
Li-Sb,0.0769,-24169.0
Li-Sb,0.082,-25923.0
Li-Sb,0.0871,-27627.0
Li-Sb,0.0922,-29355.0
Li-Sb,0.0973,-31098.0
Li-Sb,0.1026,-32896.0
Li-Sb,0.9578,-3788.0
Li-Sb,0.917,-7456.0
Li-Sb,0.8791,-10827.0
Li-Sb,0.842,-14183.0
Li-Sb,0.805,-17384.0
Li-Sb,0.7711,-19303.0
Li-Sb,0.7389,-22065.0
Li-Sb,0.7086,-25444.0
Li-Sb,0.6805,-28439.0
Li-Sb,0.6535,-31220.0
Li-Sb,0.6281,-33938.0
Li-Sb,0.6041,-36467.0
Li-Sb,0.5805,-38922.0
Li-Sb,0.5578,-41514.0
Li-Sb,0.5358,-43954.0
Li-Sb,0.5154,-46212.0
Li-Sb,0.4961,-48380.0
Li-Sb,0.9701,-2726.0
Li-Sb,0.9365,-5676.0
Li-Sb,0.9022,-8631.0
Li-Sb,0.8642,-12560.0
Li-Sb,0.8282,-15987.0
Li-Sb,0.7916,-19223.0
Li-Sb,0.7575,-22393.0
Li-Sb,0.7256,-25603.0
Li-Sb,0.6959,-28591.0
Li-Sb,0.6672,-30975.0
Li-Sb,0.6393,-33756.0
Li-Sb,0.6132,-36421.0
Li-Sb,0.5883,-39142.0
Li-Sb,0.565,-41613.0
Li-Sb,0.5413,-44206.0
Li-Sb,0.5195,-46476.0
Li-Sb,0.4992,-48640.0
Li-Sb,0.4484,-54110.0
Li-Sb,0.4579,-53103.0
Li-Sb,0.4673,-52084.0
Li-Sb,0.4766,-51093.0
Li-Sb,0.4858,-50093.0
Li-Sb,0.4949,-49153.0
Li-Sb,0.4611,-53401.0
Li-Sb,0.4712,-52378.0
Li-Sb,0.481,-51395.0
Li-Sb,0.4908,-50386.0
Li-Sb,0.5004,-49424.0
Li-Sb,0.5099,-48426.0
Ag-Sn,0.9621,260.0
Ag-Sn,0.9246,460.0
Ag-Sn,0.8892,600.0
Ag-Sn,0.8542,710.0
Ag-Sn,0.8209,790.0
Ag-Sn,0.7888,820.0
Ag-Sn,0.7579,810.0
Ag-Sn,0.7284,780.0
Ag-Sn,0.6999,730.0
Ag-Sn,0.6727,640.0
Ag-Sn,0.647,540.0
Ag-Sn,0.622,410.0
Ag-Sn,0.5986,270.0
Ag-Sn,0.5763,130.0
Ag-Sn,0.5547,-40.0
Ag-Sn,0.5341,-200.0
Ag-Sn,0.5144,-390.0
Ag-Sn,0.4956,-640.0
Ag-Sn,0.4776,-910.0
Ag-Sn,0.4606,-1150.0
Ag-Sn,0.4444,-1430.0
Ag-Sn,0.9529,270.0
Ag-Sn,0.9092,470.0
Ag-Sn,0.8685,590.0
Ag-Sn,0.8306,670.0
Ag-Sn,0.7951,700.0
Ag-Sn,0.762,690.0
Ag-Sn,0.7309,640.0
Ag-Sn,0.7013,580.0
Ag-Sn,0.6734,490.0
Ag-Sn,0.6474,380.0
Ag-Sn,0.6227,260.0
Ag-Sn,0.5996,120.0
Ag-Sn,0.5777,-30.0
Ag-Sn,0.5568,-190.0
Ag-Sn,0.537,-380.0
Ag-Sn,0.5183,-600.0
Ag-Sn,0.5005,-820.0
Ag-Sn,0.4836,-1070.0
Ag-Sn,0.4676,-1320.0
Ag-Sn,0.4522,-1580.0
Ag-Sn,0.4377,-1840.0
Ag-Sn,0.96,160.0
Ag-Sn,0.9191,280.0
Ag-Sn,0.8804,360.0
Ag-Sn,0.8435,400.0
Ag-Sn,0.8099,410.0
Ag-Sn,0.7782,410.0
Ag-Sn,0.7474,370.0
Ag-Sn,0.7191,310.0
Ag-Sn,0.6908,240.0
Ag-Sn,0.6631,140.0
Ag-Sn,0.6381,30.0
Ag-Sn,0.6139,-90.0
Ag-Sn,0.5913,-230.0
Ag-Sn,0.5701,-370.0
Ag-Sn,0.5503,-500.0
Ag-Sn,0.5309,-650.0
Ag-Sn,0.5124,-800.0
Ag-Sn,0.4949,-970.0
Ag-Sn,0.4783,-1120.0
Ag-Sn,0.4621,-1280.0
Ag-Sn,0.4462,-1440.0
Ag-Sn,0.9528,50.0
Ag-Sn,0.9078,160.0
Ag-Sn,0.8654,240.0
Ag-Sn,0.8253,250.0
Ag-Sn,0.7866,260.0
Ag-Sn,0.7503,220.0
Ag-Sn,0.7156,150.0
Ag-Sn,0.6829,50.0
Ag-Sn,0.6523,-60.0
Ag-Sn,0.6236,-170.0
Ag-Sn,0.5958,-310.0
Ag-Sn,0.5694,-450.0
Ag-Sn,0.5449,-600.0
Ag-Sn,0.5215,-760.0
Ag-Sn,0.4997,-930.0
Ag-Sn,0.479,-1090.0
Ag-Sn,0.4596,-1250.0
Ag-Sn,0.4412,-1420.0
Ag-Sn,0.4236,-1590.0
Ag-Sn,0.4073,-1740.0
Ag-Sn,0.3915,-1900.0
Ag-Sn,0.9543,100.0
Ag-Sn,0.9109,170.0
Ag-Sn,0.87,200.0
Ag-Sn,0.8311,200.0
Ag-Sn,0.7954,200.0
Ag-Sn,0.7614,180.0
Ag-Sn,0.7299,150.0
Ag-Sn,0.7008,100.0
Ag-Sn,0.6737,0.0
Ag-Sn,0.6483,-90.0
Ag-Sn,0.6244,-200.0
Ag-Sn,0.602,-320.0
Ag-Sn,0.5805,-440.0
Ag-Sn,0.56,-550.0
Ag-Sn,0.5407,-690.0
Ag-Sn,0.5223,-820.0
Ag-Sn,0.5047,-940.0
Ag-Sn,0.9314,310.0
Ag-Sn,0.8696,420.0
Ag-Sn,0.8128,300.0
Ag-Sn,0.762,230.0
Ag-Sn,0.7155,140.0
Ag-Sn,0.6722,-140.0
Ag-Sn,0.6325,-190.0
Ag-Sn,0.595,-310.0
Ag-Sn,0.5604,-440.0
Ag-Sn,0.5296,-550.0
Ag-Sn,0.501,-710.0
Ag-Sn,0.4746,-920.0
Ag-Sn,0.4494,-1110.0
Ag-Sn,0.4267,-1420.0
Ag-Sn,0.4053,-1590.0
Ag-Sn,0.3848,-1730.0
Ag-Sn,0.9541,80.0
Ag-Sn,0.91,30.0
Ag-Sn,0.8692,70.0
Ag-Sn,0.8317,40.0
Ag-Sn,0.7959,30.0
Ag-Sn,0.7625,20.0
Ag-Sn,0.731,-50.0
Ag-Sn,0.7013,-160.0
Ag-Sn,0.6735,-300.0
Ag-Sn,0.6476,-400.0
Ag-Sn,0.6228,-550.0
Ag-Sn,0.5997,-670.0
Ag-Sn,0.5775,-700.0
Ag-Sn,0.5565,-840.0
Ag-Sn,0.5368,-940.0
Ag-Sn,0.5182,-1040.0
Ag-Sn,0.5005,-1160.0
Ag-Sn,0.0299,-760.0
Ag-Sn,0.0595,-1530.0
Ag-Sn,0.0897,-2190.0
Ag-Sn,0.1192,-2690.0
Ag-Sn,0.1496,-3020.0
Ag-Sn,0.1816,-3300.0
Ag-Sn,0.2133,-3310.0
Ag-Sn,0.245,-3250.0
Ag-Sn,0.2769,-3100.0
Ag-Sn,0.3093,-2910.0
Ag-Sn,0.3411,-2800.0
Ag-Sn,0.3726,-2720.0
Ag-Sn,0.4042,-2600.0
Ag-Sn,0.4346,-2460.0
Ag-Sn,0.4646,-2310.0
Ag-Sn,0.4937,-2030.0
Cu-Sn,0.9645,30.0
Cu-Sn,0.9297,0.0
Cu-Sn,0.8958,-50.0
Cu-Sn,0.8631,-110.0
Cu-Sn,0.8312,-200.0
Cu-Sn,0.8002,-310.0
Cu-Sn,0.7704,-440.0
Cu-Sn,0.7417,-580.0
Cu-Sn,0.7143,-730.0
Cu-Sn,0.6881,-900.0
Cu-Sn,0.6627,-1090.0
Cu-Sn,0.6383,-1280.0
Cu-Sn,0.615,-1480.0
Cu-Sn,0.5928,-1690.0
Cu-Sn,0.5716,-1910.0
Cu-Sn,0.5509,-2140.0
Cu-Sn,0.5312,-2370.0
Cu-Sn,0.5127,-2600.0
Cu-Sn,0.4948,-2830.0
Cu-Sn,0.4776,-3070.0
Cu-Sn,0.4612,-3310.0
Cu-Sn,0.965,50.0
Cu-Sn,0.9306,70.0
Cu-Sn,0.8971,80.0
Cu-Sn,0.8641,40.0
Cu-Sn,0.8335,10.0
Cu-Sn,0.8032,-60.0
Cu-Sn,0.7732,-150.0
Cu-Sn,0.7452,-260.0
Cu-Sn,0.7179,-370.0
Cu-Sn,0.6919,-500.0
Cu-Sn,0.6665,-640.0
Cu-Sn,0.6425,-800.0
Cu-Sn,0.6196,-960.0
Cu-Sn,0.5977,-1140.0
Cu-Sn,0.5765,-1320.0
Cu-Sn,0.5563,-1510.0
Cu-Sn,0.5368,-1710.0
Cu-Sn,0.5168,-2000.0
Cu-Sn,0.4991,-2190.0
Cu-Sn,0.482,-2380.0
Cu-Sn,0.4656,-2580.0
Cu-Sn,0.9357,10.0
Cu-Sn,0.8763,-60.0
Cu-Sn,0.8224,-140.0
Cu-Sn,0.7741,-230.0
Cu-Sn,0.7288,-480.0
Cu-Sn,0.6862,-680.0
Cu-Sn,0.6469,-880.0
Cu-Sn,0.611,-1070.0
Cu-Sn,0.5779,-1380.0
Cu-Sn,0.5467,-1650.0
Cu-Sn,0.5179,-1840.0
Cu-Sn,0.4915,-1990.0
Cu-Sn,0.467,-2220.0
Cu-Sn,0.4441,-2800.0
Cu-Sn,0.4228,-3060.0
Cu-Sn,0.4024,-3290.0
Cu-Sn,0.936,-60.0
Cu-Sn,0.8784,-170.0
Cu-Sn,0.825,-340.0
Cu-Sn,0.7758,-410.0
Cu-Sn,0.7301,-680.0
Cu-Sn,0.6885,-900.0
Cu-Sn,0.6498,-1160.0
Cu-Sn,0.6143,-1360.0
Cu-Sn,0.5806,-1570.0
Cu-Sn,0.5498,-1790.0
Cu-Sn,0.5211,-1930.0
Cu-Sn,0.4949,-2160.0
Cu-Sn,0.4696,-2320.0
Cu-Sn,0.4463,-2630.0
Cu-Sn,0.4251,-2770.0
Cu-Sn,0.4049,-3080.0
Cu-Sn,0.386,-3270.0
Cu-Sn,0.0656,-2290.0
Cu-Sn,0.1248,-3900.0
Cu-Sn,0.179,-4720.0
Cu-Sn,0.2307,-4900.0
Cu-Sn,0.2769,-4520.0
Cu-Sn,0.3202,-4300.0
Cu-Sn,0.3593,-3820.0
Cu-Sn,0.3955,-3560.0
Cu-Sn,0.4287,-3290.0
Cu-Sn,0.4601,-2790.0
Cu-Sn,0.4893,-2640.0
Cu-Sn,0.5161,-2580.0
Cu-Sn,0.541,-2410.0
Cu-Sn,0.5639,-2260.0
Cu-Sn,0.5855,-2140.0
Cu-Sn,0.6056,-2100.0
Cu-Sn,0.6241,-1720.0
Ni-Sn,0.9505,-2330.0
Ni-Sn,0.9045,-4500.0
Ni-Sn,0.8611,-6530.0
Ni-Sn,0.8195,-8460.0
Ni-Sn,0.7801,-10270.0
Ni-Sn,0.7429,-11980.0
Ni-Sn,0.7072,-13530.0
Ni-Sn,0.6739,-14960.0
Ni-Sn,0.6425,-16280.0
Ni-Sn,0.612,-16920.0
Ni-Sn,0.5835,-17380.0
Ni-Sn,0.5569,-17800.0
Ni-Sn,0.532,-18250.0
Ni-Sn,0.5081,-18640.0
Ni-Sn,0.4858,-18940.0
Ni-Sn,0.4648,-19270.0
Ni-Sn,0.9717,-1330.0
Ni-Sn,0.9434,-2650.0
Ni-Sn,0.9159,-3920.0
Ni-Sn,0.8889,-5130.0
Ni-Sn,0.867,-6270.0
Ni-Sn,0.8366,-7400.0
Ni-Sn,0.8106,-8490.0
Ni-Sn,0.7855,-9520.0
Ni-Sn,0.7612,-10470.0
Ni-Sn,0.7377,-11380.0
Ni-Sn,0.715,-12210.0
Ni-Sn,0.6927,-13010.0
Ni-Sn,0.6712,-13730.0
Ni-Sn,0.6502,-14370.0
Ni-Sn,0.6298,-14820.0
Ni-Sn,0.6105,-15070.0
Ni-Sn,0.5917,-15240.0
Ni-Sn,0.9527,-2190.0
Ni-Sn,0.9073,-4220.0
Ni-Sn,0.864,-6140.0
Ni-Sn,0.8236,-7930.0
Ni-Sn,0.786,-9550.0
Ni-Sn,0.75,-11130.0
Ni-Sn,0.716,-12600.0
Ni-Sn,0.6832,-13960.0
Ni-Sn,0.652,-15240.0
Ni-Sn,0.623,-16400.0
Ni-Sn,0.5952,-17420.0
Ni-Sn,0.5696,-18350.0
Ni-Sn,0.545,-19160.0
Ni-Sn,0.522,-19810.0
Ni-Sn,0.5,-20430.0
Ni-Sn,0.4795,-20880.0
Ni-Sn,0.4601,-21270.0
Ni-Sn,0.9727,-1290.0
Ni-Sn,0.9448,-2570.0
Ni-Sn,0.9176,-3790.0
Ni-Sn,0.8907,-5050.0
Ni-Sn,0.8642,-6260.0
Ni-Sn,0.8381,-7460.0
Ni-Sn,0.8129,-8600.0
Ni-Sn,0.7883,-9660.0
Ni-Sn,0.7633,-10750.0
Ni-Sn,0.7402,-11760.0
Ni-Sn,0.7175,-12760.0
Ni-Sn,0.6953,-13700.0
Ni-Sn,0.6739,-14620.0
Ni-Sn,0.6528,-15490.0
Ni-Sn,0.6326,-16290.0
Ni-Sn,0.6131,-17050.0
Ni-Sn,0.9369,-2890.0
Ni-Sn,0.8794,-5380.0
Ni-Sn,0.8275,-7570.0
Ni-Sn,0.7789,-9580.0
Ni-Sn,0.7342,-11530.0
Ni-Sn,0.6926,-13220.0
Ni-Sn,0.6508,-14950.0
Ni-Sn,0.6151,-16170.0
Ni-Sn,0.5824,-17260.0
Ni-Sn,0.552,-17920.0
Ni-Sn,0.5236,-18620.0
Ni-Sn,0.497,-19280.0
Ni-Sn,0.4719,-19720.0
Ni-Sn,0.4486,-20020.0
Ni-Sn,0.4269,-20230.0
Ni-Sn,0.4068,-20260.0
Ni-Sn,0.3881,-20180.0
Ni-Sn,0.0278,-2250.0
Ni-Sn,0.0546,-4150.0
Ni-Sn,0.0805,-5980.0
Ni-Sn,0.1055,-7670.0
Ni-Sn,0.1298,-9190.0
Ni-Sn,0.1533,-10530.0
Ni-Sn,0.1761,-11600.0
Ni-Sn,0.1981,-12500.0
Ni-Sn,0.2195,-13290.0
Ni-Sn,0.2403,-13970.0
Ni-Sn,0.2603,-14420.0
Ag-Pd,0.1452,-3781.0
Ag-Pd,0.2053,-4840.0
Ag-Pd,0.304,-5481.0
Ag-Pd,0.3849,-5343.0
Ag-Pd,0.4505,-5036.0
Ag-Pd,0.5057,-4605.0
Ag-Pd,0.5515,-4308.0
Ag-Pd,0.0766,-2296.0
Ag-Pd,0.1469,-3877.0
Ag-Pd,0.2072,-4928.0
Ag-Pd,0.262,-5553.0
Ag-Pd,0.3112,-5624.0
Ag-Pd,0.3564,-5407.0
Ag-Pd,0.3984,-5459.0
Ag-Pd,0.4365,-5285.0
Ag-Pd,0.4713,-5125.0
Ag-Pd,0.5026,-4896.0
Ag-Pd,0.0649,-1581.0
Ag-Pd,0.1218,-3050.0
Ag-Pd,0.175,-3793.0
Ag-Pd,0.2251,-4692.0
Ag-Pd,0.2714,-5238.0
Ag-Pd,0.3131,-5537.0
Ag-Pd,0.3521,-5315.0
Ag-Pd,0.3885,-5304.0
Ag-Pd,0.422,-5186.0
Ag-Pd,0.4535,-5028.0
Ag-Pd,0.4776,-4793.0
Ag-Pd,0.1,-2778.0
Ag-Pd,0.2,-4602.0
Ag-Pd,0.3,-5510.0
Ag-Pd,0.4,-5648.0
Ag-Pd,0.5,-5021.0
Ag-Pd,0.6,-4477.0
Ag-Pd,0.7,-3264.0
Ag-Pd,0.8,-2008.0
Ag-Pd,0.9,-1046.0
Au-Pb,0.9554,-240.0
Au-Pb,0.9535,-181.0
Au-Pb,0.9274,-383.0
Au-Pb,0.9136,-464.0
Au-Pb,0.9078,-345.0
Au-Pb,0.8728,-631.0
Au-Pb,0.8642,-531.0
Au-Pb,0.8632,-643.0
Au-Pb,0.8347,-729.0
Au-Pb,0.8232,-665.0
Au-Pb,0.8062,-789.0
Au-Pb,0.7997,-847.0
Au-Pb,0.7852,-782.0
Au-Pb,0.7667,-876.0
Au-Pb,0.7518,-885.0
Au-Pb,0.7494,-854.0
Au-Pb,0.7348,-952.0
Au-Pb,0.7159,-920.0
Au-Pb,0.7038,-1005.0
Au-Pb,0.7034,-955.0
Au-Pb,0.6839,-929.0
Au-Pb,0.6774,-1019.0
Au-Pb,0.6564,-985.0
Au-Pb,0.6545,-969.0
Au-Pb,0.6267,-985.0
Au-Pb,0.6138,-1002.0
Au-Pb,0.598,-1007.0
Au-Pb,0.5752,-1007.0
Au-Pb,0.5706,-1039.0
Au-Pb,0.5584,-1040.0
Bi-Cu,0.0749,1409.0
Bi-Cu,0.1417,2445.0
Bi-Cu,0.2051,3194.0
Bi-Cu,0.2648,3713.0
Bi-Cu,0.3165,4072.0
Bi-Cu,0.3622,4262.0
Bi-Cu,0.4032,4342.0
Bi-Cu,0.0427,813.0
Bi-Cu,0.0819,1496.0
Bi-Cu,0.1184,2061.0
Bi-Cu,0.1524,2522.0
Bi-Cu,0.1852,2917.0
Bi-Cu,0.216,3227.0
Bi-Cu,0.2446,3491.0
Bi-Cu,0.2722,3730.0
Bi-Cu,0.2982,3920.0
Bi-Cu,0.3228,4076.0
Bi-Cu,0.3461,4189.0
Bi-Cu,0.3683,4284.0
Bi-Cu,0.3893,4351.0
Bi-Cu,0.1194,2074.0
Bi-Cu,0.2184,3515.0
Bi-Cu,0.2984,4345.0
Bi-Cu,0.3648,4796.0
Bi-Cu,0.4198,5052.0
Bi-Cu,0.47,5151.0
Bi-Cu,0.5122,5174.0
Bi-Cu,0.5486,5123.0
Bi-Cu,0.5801,5036.0
Bi-Cu,0.6078,4949.0
Bi-Cu,0.632,4841.0
Bi-Cu,0.6535,4719.0
Bi-Cu,0.673,4594.0
Bi-Cu,0.6904,4463.0
Bi-Cu,0.7077,4337.0
Bi-Cu,0.724,4216.0
Bi-Cu,0.7393,4120.0
Bi-Cu,0.7532,3999.0
Bi-Cu,0.7659,3865.0
Bi-Cu,0.7773,3754.0
Bi-Cu,0.7884,3655.0
Bi-Cu,0.7985,3596.0
Bi-Cu,0.8078,3463.0
Bi-Cu,0.8164,3354.0
Bi-Cu,0.8244,3249.0
Ga-Zn,0.0966,523.0
Ga-Zn,0.1679,858.0
Ga-Zn,0.237,1136.0
Ga-Zn,0.2796,1273.0
Ga-Zn,0.3239,1410.0
Ga-Zn,0.3664,1495.0
Ga-Zn,0.4104,1576.0
Ga-Zn,0.4432,1612.0
Ga-Zn,0.4747,1646.0
Ga-Zn,0.5057,1680.0
Ga-Zn,0.5368,1689.0
Ga-Zn,0.562,1700.0
Ga-Zn,0.948,427.0
Ga-Zn,0.9004,762.0
Ga-Zn,0.8495,1071.0
Ga-Zn,0.8068,1275.0
Ga-Zn,0.132,672.0
Ga-Zn,0.2478,1066.0
Ga-Zn,0.3424,1351.0
Ga-Zn,0.4155,1510.0
Ga-Zn,0.4746,1580.0
Ga-Zn,0.5202,1579.0
Ga-Zn,0.5565,1583.0
Ga-Zn,0.5901,1585.0
Ga-Zn,0.6188,1570.0
Ga-Zn,0.6444,1549.0
Ga-Zn,0.6659,1520.0
Ga-Zn,0.6846,1493.0
Ga-Zn,0.761,1363.0
Ga-Zn,0.0774,385.0
Ga-Zn,0.1593,763.0
Ga-Zn,0.2736,1187.0
Ga-Zn,0.3262,1317.0
Ga-Zn,0.3711,1449.0
Ga-Zn,0.4101,1511.0
Ga-Zn,0.4434,1608.0
Ga-Zn,0.4743,1652.0
Ga-Zn,0.4982,1687.0
Ga-Zn,0.1307,625.0
Ga-Zn,0.2353,1055.0
Ga-Zn,0.3154,1311.0
Ga-Zn,0.3774,1474.0
Ga-Zn,0.4408,1589.0
Ga-Zn,0.4896,1664.0
Au-Yb,0.05,-8900.0
Au-Yb,0.1,-16900.0
Au-Yb,0.15,-24100.0
Au-Yb,0.2,-30500.0
Au-Yb,0.25,-36300.0
Au-Yb,0.3,-41300.0
Au-Yb,0.35,-45500.0
Au-Yb,0.4,-48700.0
Au-Yb,0.45,-50500.0
Cu-Li,0.9994,32.0
Cu-Li,0.9987,47.0
Cu-Li,0.998,67.0
Cu-Li,0.9973,91.0
Cu-Li,0.9966,105.0
Cu-Li,0.9959,126.0
Cu-Li,0.9952,145.0
Cu-Li,0.9944,173.0
Cu-Li,0.9937,198.0
Cu-Li,0.9929,220.0
Cu-Li,0.9921,241.0
Cu-Li,0.9913,267.0
Cu-Li,0.9905,286.0
Cu-Li,0.9896,309.0
Cu-Li,0.9888,327.0
Cu-Li,0.9879,349.0
Cu-Li,0.987,368.0
Cu-Li,0.9862,394.0
Cu-Li,0.9853,411.0
Cu-Li,0.9843,439.0
Cu-Li,0.9834,458.0
Cu-Li,0.9825,481.0
Cu-Li,0.9815,502.0
Cu-Li,0.9805,528.0
Cu-Li,0.9796,559.0
Yb-Pb,0.99,-1100.0
Yb-Pb,0.982,-2100.0
Yb-Pb,0.975,-2700.0
Yb-Pb,0.972,-3200.0
Yb-Pb,0.963,-4000.0
Yb-Pb,0.951,-5400.0
Yb-Pb,0.975,-2400.0
Yb-Pb,0.958,-4400.0
Yb-Pb,0.946,-5500.0
Yb-Pb,0.929,-7100.0
Yb-Pb,0.914,-8600.0
Yb-Pb,0.9,-10000.0
Yb-Pb,0.884,-11400.0
Yb-Pb,0.872,-12700.0
Yb-Pb,0.86,-14000.0
Yb-Pb,0.85,-15200.0
Yb-Pb,0.837,-16300.0
Yb-Pb,0.827,-17300.0
Yb-Pb,0.815,-18300.0
Yb-Pb,0.8,-20200.0
Yb-Pb,0.02,-4400.0
Yb-Pb,0.04,-8100.0
Yb-Pb,0.06,-11500.0
Yb-Pb,0.08,-15000.0
Yb-Pb,0.1,-18700.0
Co-Sn,0.022,-516.0
Co-Sn,0.0758,-1627.0
Co-Sn,0.102,-1878.0
Co-Sn,0.1278,-2037.0
Co-Sn,0.178,-2174.0
Co-Sn,0.2236,-2256.0
Co-Sn,0.3546,-2189.0
Co-Sn,0.4018,-2154.0
Co-Sn,0.9932,-18.0
Co-Sn,0.9777,-46.0
Co-Sn,0.9615,-92.0
Co-Sn,0.9463,-121.0
Co-Sn,0.9212,-189.0
Co-Sn,0.8951,-271.0
Co-Sn,0.8641,-375.0
Co-Sn,0.8329,-459.0
Co-Sn,0.8034,-552.0
Co-Sn,0.7734,-615.0
Co-Sn,0.7449,-733.0
Co-Sn,0.7172,-861.0
Co-Sn,0.6907,-944.0
Co-Sn,0.6639,-963.0
Co-Sn,0.6376,-1068.0
Co-Sn,0.6121,-1144.0
Co-Sn,0.5882,-1162.0
Co-Sn,0.563,-1215.0
Co-Sn,0.5375,-1313.0
Co-Sn,0.9582,-112.0
Co-Sn,0.9185,-240.0
Co-Sn,0.8479,-395.0
Co-Sn,0.8159,-488.0
Co-Sn,0.7848,-585.0
Co-Sn,0.7551,-682.0
Co-Sn,0.7275,-759.0
Co-Sn,0.7001,-858.0
Co-Sn,0.674,-866.0
Co-Sn,0.6496,-910.0
Co-Sn,0.6258,-1015.0
Co-Sn,0.601,-1024.0
Co-Sn,0.5776,-1109.0
Co-Sn,0.5545,-1113.0
Co-Sn,0.5323,-1148.0
Co-Sn,0.5107,-1251.0
Co-Sn,0.4901,-1260.0
Co-Sn,0.4694,-1290.0
Co-Sn,0.9933,-33.0
Co-Sn,0.9852,-78.0
Co-Sn,0.9744,-130.0
Co-Sn,0.9634,-177.0
Co-Sn,0.9503,-234.0
Co-Sn,0.9361,-293.0
Co-Sn,0.9221,-357.0
Co-Sn,0.9079,-416.0
Co-Sn,0.8933,-481.0
Co-Sn,0.8757,-555.0
Co-Sn,0.8585,-632.0
Co-Sn,0.8401,-706.0
Co-Sn,0.8218,-772.0
Co-Sn,0.8011,-837.0
Co-Sn,0.781,-916.0
Co-Sn,0.7614,-995.0
Co-Sn,0.7411,-1076.0
Co-Sn,0.7216,-1150.0
Co-Sn,0.7004,-1237.0
Co-Sn,0.0542,-303.0
Co-Sn,0.1202,-669.0
Co-Sn,0.1991,-1074.0
Co-Sn,0.2694,-1374.0
Co-Sn,0.3281,-1653.0
Co-Sn,0.3801,-1841.0
Co-Sn,0.4307,-2042.0
Co-Sn,0.4773,-2174.0
Co-Sn,0.5633,-2732.0
Co-Sn,0.5983,-2703.0
Co-Sn,0.63,-2827.0
Co-Sn,0.6621,-2768.0
Co-Sn,0.6906,-2745.0
Co-Sn,0.7163,-2616.0
Co-Sn,0.7387,-2504.0
Co-Sn,0.7611,-2396.0
Co-Sn,0.7819,-2316.0
Co-Sn,0.8019,-2163.0
Co-Sn,0.0059,-33.0
Co-Sn,0.014,-78.0
Co-Sn,0.0223,-135.0
Co-Sn,0.0303,-182.0
Co-Sn,0.0398,-236.0
Co-Sn,0.0495,-282.0
Co-Sn,0.0595,-335.0
Co-Sn,0.083,-441.0
Co-Sn,0.1104,-576.0
Co-Sn,0.1405,-726.0
Co-Sn,0.1706,-864.0
Co-Sn,0.2035,-993.0
Co-Sn,0.2387,-1151.0
Co-Sn,0.2726,-1288.0
Co-Sn,0.3084,-1428.0
Co-Sn,0.3472,-1582.0
Co-Sn,0.3822,-1676.0
Co-Sn,0.4189,-1802.0
Co-Sn,0.9949,-15.0
Co-Sn,0.9895,-30.0
Co-Sn,0.9841,-39.0
Co-Sn,0.9787,-55.0
Co-Sn,0.9733,-67.0
Co-Sn,0.9679,-74.0
Co-Sn,0.9625,-78.0
Co-Sn,0.9569,-85.0
Co-Sn,0.9514,-91.0
Co-Sn,0.9459,-98.0
Co-Sn,0.9403,-99.0
Co-Sn,0.9347,-103.0
Co-Sn,0.929,-115.0
Co-Sn,0.9232,-125.0
Co-Sn,0.9173,-130.0
Co-Sn,0.9112,-137.0
Co-Sn,0.905,-144.0
Co-Sn,0.9969,-18.0
Co-Sn,0.9933,-34.0
Co-Sn,0.9895,-54.0
Co-Sn,0.9854,-74.0
Co-Sn,0.981,-97.0
Co-Sn,0.9759,-120.0
Co-Sn,0.9702,-145.0
Co-Sn,0.9645,-170.0
Co-Sn,0.9587,-196.0
Co-Sn,0.953,-223.0
Co-Sn,0.9468,-258.0
Co-Sn,0.9405,-290.0
Co-Sn,0.9328,-332.0
Co-Sn,0.9243,-368.0
Co-Sn,0.9155,-403.0
Co-Sn,0.9929,-50.0
Co-Sn,0.9859,-99.0
Co-Sn,0.9779,-155.0
Co-Sn,0.97,-211.0
Co-Sn,0.9617,-273.0
Co-Sn,0.9522,-338.0
Co-Sn,0.9427,-410.0
Co-Sn,0.9334,-484.0
Co-Sn,0.9929,-43.0
Co-Sn,0.9846,-93.0
Co-Sn,0.9759,-146.0
Co-Sn,0.9671,-207.0
Co-Sn,0.9584,-257.0
Co-Sn,0.9498,-311.0
Co-Sn,0.941,-372.0
Co-Sn,0.932,-451.0
Co-Sn,0.9929,-63.0
Co-Sn,0.9846,-141.0
Co-Sn,0.9759,-228.0
Co-Sn,0.9671,-315.0
Co-Sn,0.9584,-392.0
Co-Sn,0.9498,-471.0
Co-Sn,0.941,-559.0
Co-Sn,0.932,-634.0
Co-Sn,0.9927,-65.0
Co-Sn,0.9853,-136.0
Co-Sn,0.9773,-210.0
Co-Sn,0.9683,-299.0
Co-Sn,0.9594,-372.0
Co-Sn,0.9506,-460.0
Co-Sn,0.9418,-543.0
Co-Sn,0.933,-632.0
Co-Sn,0.9971,-31.0
Co-Sn,0.994,-65.0
Co-Sn,0.9908,-97.0
Co-Sn,0.9876,-129.0
Co-Sn,0.9844,-159.0
Co-Sn,0.981,-196.0
Co-Sn,0.9775,-231.0
Co-Sn,0.974,-263.0
Co-Sn,0.9705,-303.0
Co-Sn,0.967,-341.0
Co-Sn,0.9635,-379.0
Co-Sn,0.9598,-417.0
Co-Sn,0.9968,-50.0
Co-Sn,0.9935,-98.0
Co-Sn,0.9902,-147.0
Co-Sn,0.9869,-193.0
Co-Sn,0.9836,-242.0
Co-Sn,0.9802,-289.0
Co-Sn,0.9768,-339.0
Co-Sn,0.9733,-389.0
Co-Sn,0.9698,-441.0
Co-Sn,0.9662,-493.0
Co-Sn,0.9627,-546.0
Co-Sn,0.959,-597.0
Co-Sn,0.9554,-649.0
Co-Sn,0.9518,-701.0
Co-Sn,0.9481,-754.0
Co-Sn,0.9443,-808.0
Co-Sn,0.9406,-860.0
Co-Sn,0.9369,-912.0
Co-Sn,0.9331,-968.0
Co-Sn,0.9292,-1023.0
Co-Sn,0.9968,-51.0
Co-Sn,0.9935,-101.0
Co-Sn,0.9902,-151.0
Co-Sn,0.9868,-202.0
Co-Sn,0.9834,-252.0
Co-Sn,0.98,-303.0
Co-Sn,0.9765,-357.0
Co-Sn,0.973,-410.0
Co-Sn,0.9694,-466.0
Co-Sn,0.9657,-522.0
Co-Sn,0.962,-575.0
Co-Sn,0.9583,-632.0
Co-Sn,0.9546,-687.0
Co-Sn,0.9508,-742.0
Co-Sn,0.9471,-797.0
Co-Sn,0.9433,-851.0
Co-Sn,0.9395,-906.0
Co-Sn,0.9356,-966.0
Co-Sn,0.9317,-1022.0
Co-Sn,0.9969,-61.0
Co-Sn,0.9938,-120.0
Co-Sn,0.9906,-182.0
Co-Sn,0.9873,-246.0
Co-Sn,0.984,-309.0
Co-Sn,0.9806,-372.0
Co-Sn,0.9773,-436.0
Co-Sn,0.9739,-502.0
Co-Sn,0.9705,-565.0
Co-Sn,0.9668,-636.0
Co-Sn,0.963,-707.0
Co-Sn,0.9592,-778.0
Co-Sn,0.9553,-851.0
Co-Sn,0.9514,-925.0
Co-Sn,0.9475,-997.0
Co-Sn,0.9436,-1071.0
Co-Sn,0.9396,-1144.0
Co-Sn,0.9356,-1218.0
Co-Sn,0.9969,-60.0
Co-Sn,0.9937,-120.0
Co-Sn,0.9904,-183.0
Co-Sn,0.9871,-246.0
Co-Sn,0.9838,-309.0
Co-Sn,0.9804,-371.0
Co-Sn,0.9769,-437.0
Co-Sn,0.9733,-503.0
Co-Sn,0.9697,-571.0
Co-Sn,0.9662,-639.0
Co-Sn,0.9625,-708.0
Co-Sn,0.9589,-774.0
Co-Sn,0.9553,-842.0
Co-Sn,0.9517,-913.0
Co-Sn,0.948,-981.0
Co-Sn,0.9443,-1052.0
Co-Sn,0.9405,-1123.0
Co-Sn,0.9367,-1194.0
Co-Sn,0.9329,-1265.0
Co-Sn,0.9291,-1333.0
Co-Sn,0.9978,-52.0
Co-Sn,0.9957,-104.0
Co-Sn,0.9934,-159.0
Co-Sn,0.9912,-215.0
Co-Sn,0.9889,-268.0
Co-Sn,0.9867,-320.0
Co-Sn,0.9844,-375.0
Co-Sn,0.9822,-428.0
Co-Sn,0.9799,-481.0
Co-Sn,0.9776,-535.0
Co-Sn,0.9754,-587.0
Co-Sn,0.9731,-641.0
Co-Sn,0.9709,-695.0
Co-Sn,0.9687,-748.0
Co-Sn,0.9664,-801.0
Co-Sn,0.9642,-855.0
Co-Sn,0.9619,-908.0
Co-Sn,0.9597,-962.0
Co-Sn,0.9574,-1014.0
Co-Sn,0.9552,-1067.0
Co-Sn,0.9979,-50.0
Co-Sn,0.9958,-101.0
Co-Sn,0.9937,-153.0
Co-Sn,0.9916,-205.0
Co-Sn,0.9894,-256.0
Co-Sn,0.9873,-308.0
Co-Sn,0.9851,-360.0
Co-Sn,0.9829,-413.0
Co-Sn,0.9807,-466.0
Co-Sn,0.9784,-519.0
Co-Sn,0.9762,-572.0
Co-Sn,0.9739,-626.0
Co-Sn,0.9717,-679.0
Co-Sn,0.9695,-732.0
Co-Sn,0.9672,-786.0
Co-Sn,0.9649,-840.0
Co-Sn,0.9627,-894.0
Co-Sn,0.9604,-947.0
Co-Sn,0.9581,-1001.0
Co-Sn,0.9558,-1056.0
Co-Sn,0.9982,-54.0
Co-Sn,0.9963,-109.0
Co-Sn,0.9944,-166.0
Co-Sn,0.9924,-222.0
Co-Sn,0.9885,-342.0
Co-Sn,0.9865,-400.0
Co-Sn,0.9845,-460.0
Co-Sn,0.9825,-519.0
Co-Sn,0.9804,-578.0
Co-Sn,0.9784,-637.0
Co-Sn,0.9743,-754.0
Co-Sn,0.9722,-815.0
Co-Sn,0.9702,-875.0
Co-Sn,0.9681,-932.0
Co-Sn,0.9639,-1051.0
Co-Sn,0.9618,-1111.0
Co-Sn,0.9596,-1172.0
Co-Sn,0.9984,-47.0
Co-Sn,0.9967,-97.0
Co-Sn,0.9949,-147.0
Co-Sn,0.9932,-198.0
Co-Sn,0.9915,-248.0
Co-Sn,0.9898,-298.0
Co-Sn,0.988,-349.0
Co-Sn,0.9863,-400.0
Co-Sn,0.9844,-454.0
Co-Sn,0.9825,-509.0
Co-Sn,0.9806,-564.0
Co-Sn,0.9786,-621.0
Co-Sn,0.9766,-678.0
Co-Sn,0.9746,-736.0
Co-Sn,0.9726,-794.0
Co-Sn,0.9706,-853.0
Co-Sn,0.9685,-915.0
Co-Sn,0.9663,-977.0
Co-Sn,0.9983,-49.0
Co-Sn,0.9965,-102.0
Co-Sn,0.9953,-137.0
Co-Sn,0.9933,-195.0
Co-Sn,0.9919,-235.0
Co-Sn,0.9894,-308.0
Co-Sn,0.9869,-374.0
Co-Sn,0.9847,-436.0
Co-Sn,0.9828,-487.0
Co-Sn,0.9995,-14.0
Co-Sn,0.9988,-36.0
Co-Sn,0.9977,-68.0
Co-Sn,0.9965,-104.0
Co-Sn,0.9952,-140.0
Co-Sn,0.9939,-180.0
Co-Sn,0.9923,-225.0
Co-Sn,0.9907,-272.0
Co-Sn,0.9889,-322.0
Co-Sn,0.9871,-370.0
Co-Sn,0.9852,-424.0
Co-Sn,0.9832,-477.0
Co-Sn,0.9981,-51.0
Co-Sn,0.9962,-98.0
Co-Sn,0.9943,-152.0
Co-Sn,0.9921,-210.0
Co-Sn,0.9898,-270.0
Co-Sn,0.9875,-331.0
Co-Sn,0.9852,-394.0
Co-Sn,0.9828,-457.0
Co-Sn,0.9805,-516.0
Co-Sn,0.9781,-579.0
Co-Sn,0.9757,-639.0
Co-Sn,0.9733,-700.0
Co-Sn,0.9708,-758.0
Co-Sn,0.9683,-818.0
Co-Sn,0.9654,-887.0
Co-Sn,0.998,-56.0
Co-Sn,0.9959,-107.0
Co-Sn,0.9938,-165.0
Co-Sn,0.9916,-224.0
Co-Sn,0.9895,-280.0
Co-Sn,0.9873,-336.0
Co-Sn,0.9851,-393.0
Co-Sn,0.9827,-453.0
Co-Sn,0.9802,-516.0
Co-Sn,0.9777,-575.0
Co-Sn,0.9752,-632.0
Co-Sn,0.9727,-693.0
Co-Sn,0.9702,-752.0
Co-Sn,0.9676,-812.0
Co-Sn,0.9649,-875.0
Co-Sn,0.999,-28.0
Co-Sn,0.9979,-58.0
Co-Sn,0.9964,-100.0
Co-Sn,0.9945,-152.0
Co-Sn,0.9924,-209.0
Co-Sn,0.9894,-292.0
Co-Sn,0.9864,-368.0
Co-Sn,0.9834,-446.0
Co-Sn,0.9803,-526.0
Co-Sn,0.9768,-617.0
Co-Sn,0.9733,-704.0
Co-Sn,0.9695,-803.0
Co-Sn,0.9657,-896.0
Co-Sn,0.9616,-995.0
Co-Sn,0.9567,-1116.0
Co-Sn,0.9981,-49.0
Co-Sn,0.9961,-102.0
Co-Sn,0.9941,-151.0
Co-Sn,0.992,-202.0
Co-Sn,0.9899,-254.0
Co-Sn,0.9878,-305.0
Co-Sn,0.9854,-362.0
Co-Sn,0.9831,-416.0
Co-Sn,0.9807,-471.0
Co-Sn,0.9783,-530.0
Co-Sn,0.9756,-593.0
Co-Sn,0.9972,-75.0
Co-Sn,0.9942,-151.0
Co-Sn,0.9912,-225.0
Co-Sn,0.9882,-296.0
Co-Sn,0.9852,-366.0
Co-Sn,0.9821,-440.0
Co-Sn,0.9789,-515.0
Co-Sn,0.9723,-676.0
Co-Sn,0.9691,-756.0
Co-Sn,0.9657,-838.0
Co-Sn,0.9622,-919.0
Co-Sn,0.9587,-1006.0
Co-Sn,0.955,-1096.0
Co-Sn,0.9511,-1187.0
Co-Sn,0.9474,-1272.0
Co-Sn,0.9435,-1367.0
Co-Sn,0.9396,-1460.0
Co-Sn,0.9357,-1551.0
Co-Sn,0.9983,-46.0
Co-Sn,0.9966,-92.0
Co-Sn,0.9945,-147.0
Co-Sn,0.9924,-201.0
Co-Sn,0.9902,-257.0
Co-Sn,0.9879,-310.0
Co-Sn,0.9856,-367.0
Co-Sn,0.9834,-423.0
Co-Sn,0.9809,-487.0
Co-Sn,0.9785,-543.0
Co-Sn,0.9759,-604.0
Co-Sn,0.9734,-663.0
Co-Sn,0.9708,-725.0
Co-Sn,0.9682,-789.0
Co-Sn,0.9655,-852.0
Co-Sn,0.9629,-914.0
Co-Sn,0.9991,-26.0
Co-Sn,0.998,-54.0
Co-Sn,0.997,-82.0
Co-Sn,0.9956,-117.0
Co-Sn,0.9944,-147.0
Co-Sn,0.9932,-177.0
Co-Sn,0.9919,-210.0
Co-Sn,0.9905,-244.0
Co-Sn,0.9893,-274.0
Co-Sn,0.9877,-311.0
Co-Sn,0.9856,-360.0
Co-Sn,0.9836,-408.0
Co-Sn,0.9815,-456.0
Co-Sn,0.9793,-508.0
Co-Sn,0.9981,-47.0
Co-Sn,0.9962,-94.0
Co-Sn,0.9942,-143.0
Co-Sn,0.9921,-193.0
Co-Sn,0.9899,-244.0
Co-Sn,0.9878,-297.0
Co-Sn,0.9856,-348.0
Co-Sn,0.9834,-399.0
Co-Sn,0.9812,-452.0
Co-Sn,0.979,-504.0
Co-Sn,0.9768,-558.0
Co-Sn,0.9746,-611.0
Co-Sn,0.9724,-664.0
Co-Sn,0.9702,-717.0
Co-Sn,0.968,-771.0
Co-Sn,0.9658,-824.0
Co-Sn,0.9635,-878.0
Co-Sn,0.9612,-933.0
Co-Sn,0.959,-986.0
Co-Sn,0.9567,-1024.0
Co-Sn,0.9544,-1097.0
Co-Sn,0.9521,-1151.0
Co-Sn,0.9498,-1205.0
Co-Sn,0.9475,-1260.0
Co-Sn,0.9451,-1315.0
Co-Sn,0.9993,-16.0
Co-Sn,0.9986,-33.0
Co-Sn,0.9979,-51.0
Co-Sn,0.9971,-70.0
Co-Sn,0.9963,-90.0
Co-Sn,0.9953,-113.0
Co-Sn,0.9944,-136.0
Co-Sn,0.9934,-158.0
Co-Sn,0.9919,-194.0
Co-Sn,0.9903,-236.0
Co-Sn,0.9883,-285.0
Co-Sn,0.9861,-340.0
Co-Sn,0.9838,-394.0
Co-Sn,0.9816,-450.0
Co-Sn,0.9996,-10.0
Co-Sn,0.9992,-20.0
Co-Sn,0.9988,-31.0
Co-Sn,0.9983,-43.0
Co-Sn,0.9977,-58.0
Co-Sn,0.9969,-76.0
Co-Sn,0.9961,-96.0
Co-Sn,0.9951,-123.0
Co-Sn,0.994,-150.0
Co-Sn,0.9929,-177.0
Co-Sn,0.9918,-205.0
Co-Sn,0.9906,-233.0
Co-Sn,0.9894,-263.0
Co-Sn,0.9881,-295.0
Co-Sn,0.9867,-327.0
Ca-Pb,0.98,-2000.0
Ca-Pb,0.956,-4300.0
Ca-Pb,0.935,-6500.0
Ca-Pb,0.917,-8200.0
Ca-Pb,0.894,-10400.0
Ca-Pb,0.878,-12000.0
Ca-Pb,0.86,-13600.0
Ca-Pb,0.844,-15200.0
Ca-Pb,0.818,-17600.0
Ca-Pb,0.793,-19900.0
Ca-Pb,0.773,-21800.0
Ca-Pb,0.754,-23500.0
Ca-Pb,0.707,-27800.0
Ca-Pb,0.019,-3700.0
Ca-Pb,0.038,-7300.0
Ca-Pb,0.063,-11400.0
Ca-Pb,0.088,-15600.0
Ca-Pb,0.113,-19700.0
Ca-Pb,0.14,-24900.0
Ba-Pb,0.083,-13100.0
Ba-Pb,0.141,-22500.0
Ba-Pb,0.191,-31000.0
Ba-Pb,0.234,-39400.0
Ba-Pb,0.28,-47200.0
Ba-Pb,0.056,-10800.0
Ba-Pb,0.108,-20600.0
Ba-Pb,0.156,-27800.0
Ba-Pb,0.202,-34800.0
Ba-Pb,0.243,-42100.0
Ba-Pb,0.971,-5600.0
Ba-Pb,0.938,-11700.0
Ba-Pb,0.908,-17300.0
Ba-Pb,0.877,-23000.0
Ba-Pb,0.849,-27800.0
Ba-Pb,0.818,-33000.0
Ba-Pb,0.789,-38100.0
Ba-Pb,0.758,-42800.0
Ba-Pb,0.725,-47500.0
Ba-Pb,0.693,-50900.0
Ba-Pb,0.967,-5900.0
Ba-Pb,0.923,-13500.0
Ba-Pb,0.88,-21100.0
Ba-Pb,0.84,-27800.0
Ba-Pb,0.797,-34700.0
Ba-Pb,0.753,-40900.0
Ba-Pb,0.712,-46300.0
Ba-Pb,0.662,-52000.0
Ba-Pb,0.617,-58800.0
Au-In,0.9616,-1663.0
Au-In,0.9451,-2407.0
Au-In,0.9178,-3502.0
Au-In,0.8872,-4865.0
Au-In,0.8725,-5448.0
Au-In,0.8317,-7158.0
Au-In,0.8283,-7230.0
Au-In,0.7815,-9082.0
Au-In,0.776,-9355.0
Au-In,0.7342,-10906.0
Au-In,0.7249,-11233.0
Au-In,0.6917,-12412.0
Au-In,0.6755,-12951.0
Au-In,0.6494,-13783.0
Au-In,0.6311,-14278.0
Au-In,0.612,-14835.0
Au-In,0.5896,-15358.0
Au-In,0.5717,-15798.0
Au-In,0.5466,-16200.0
Au-In,0.5405,-16367.0
Au-In,0.5092,-16759.0
Au-In,0.5053,-16871.0
Au-In,0.4724,-17187.0
Au-In,0.4709,-17108.0
Au-In,0.4369,-17279.0
In-Sb,0.0419,-408.0
In-Sb,0.0508,-605.0
In-Sb,0.06,-671.0
In-Sb,0.0605,-703.0
In-Sb,0.0919,-960.0
In-Sb,0.1028,-1197.0
In-Sb,0.1043,-1084.0
In-Sb,0.1224,-1366.0
In-Sb,0.1296,-1457.0
In-Sb,0.1431,-1527.0
In-Sb,0.155,-1729.0
In-Sb,0.1692,-1804.0
In-Sb,0.1842,-1978.0
In-Sb,0.1924,-2072.0
In-Sb,0.1953,-2081.0
In-Sb,0.2142,-2285.0
In-Sb,0.2308,-2373.0
In-Sb,0.2406,-2446.0
In-Sb,0.2417,-2450.0
In-Sb,0.257,-2566.0
In-Sb,0.2701,-2674.0
In-Sb,0.2868,-2730.0
In-Sb,0.2926,-2812.0
In-Sb,0.2939,-2814.0
In-Sb,0.3141,-2936.0
In-Sb,0.3321,-2929.0
In-Sb,0.3333,-3008.0
In-Sb,0.3446,-3007.0
In-Sb,0.3671,-3094.0
In-Sb,0.3961,-3126.0
In-Sb,0.4138,-3074.0
In-Sb,0.418,-3157.0
In-Sb,0.4388,-3158.0
In-Sb,0.4419,-3125.0
In-Sb,0.4657,-3139.0
In-Sb,0.4832,-3066.0
In-Sb,0.4894,-3021.0
In-Sb,0.5083,-3056.0
In-Sb,0.522,-2979.0
In-Sb,0.5565,-2922.0
In-Sb,0.558,-2877.0
In-Sb,0.5912,-2827.0
In-Sb,0.6165,-2713.0
In-Sb,0.6383,-2591.0
In-Sb,0.6572,-2498.0
In-Sb,0.6746,-2412.0
In-Sb,0.6895,-2295.0
In-Sb,0.7027,-2231.0
In-Sb,0.7149,-2151.0
In-Sb,0.7271,-2082.0
Al-Ni,0.98,-3090.0
Al-Ni,0.96,-6190.0
Al-Ni,0.94,-9290.0
Al-Ni,0.92,-12390.0
Al-Ni,0.9,-15470.0
Al-Ni,0.88,-18530.0
Al-Ni,0.86,-21560.0
Al-Ni,0.84,-24560.0
Al-Ni,0.82,-27490.0
Al-Ni,0.8,-30370.0
Al-Ni,0.78,-33190.0
Ga-Rh,0.057,-9870.0
Ga-Rh,0.1082,-15610.0
Ga-Rh,0.1561,-24800.0
Ga-Rh,0.0605,-10080.0
Ga-Rh,0.1298,-22530.0
Ga-Rh,0.1933,-33880.0
Ga-Rh,0.0762,-12270.0
Ga-Rh,0.1495,-24310.0
Ga-Rh,0.2177,-36230.0
Ga-Rh,0.276,-39700.0
Ga-Rh,0.0432,-7360.0
Ga-Rh,0.0891,-14860.0
Ga-Rh,0.1329,-22480.0
Ga-Rh,0.1752,-29860.0
Ga-Rh,0.2156,-36750.0
Ga-Rh,0.2542,-43190.0
Ga-Rh,0.2916,-44880.0
Ga-Rh,0.0439,-6870.0
Ga-Rh,0.0852,-14100.0
Ga-Rh,0.1258,-21060.0
Ga-Rh,0.1631,-27470.0
Ga-Rh,0.2002,-33460.0
Ga-Rh,0.2354,-39090.0
Ga-Rh,0.0768,-12740.0
Ga-Rh,0.1508,-25940.0
Ga-Rh,0.2177,-38160.0
Ga-Rh,0.2792,-48510.0
Ga-Rh,0.3366,-51960.0
Ga-Rh,0.077,-12340.0
Ga-Rh,0.1534,-25880.0
Ga-Rh,0.2242,-38030.0
Ga-Rh,0.2887,-48660.0
Ga-Rh,0.3463,-51530.0
Ga-Rh,0.0498,-8510.0
Ga-Rh,0.1129,-19480.0
Ga-Rh,0.1808,-32300.0
Ga-Rh,0.2413,-43080.0
Ga-Rh,0.2964,-52350.0
Ga-Rh,0.3449,-55140.0
Ga-Rh,0.0895,-15320.0
Ga-Rh,0.1645,-28070.0
Ga-Rh,0.2289,-39240.0
Ga-Rh,0.2871,-48940.0
Ga-Rh,0.3379,-54800.0
Ga-Rh,0.0378,-6690.0
Ga-Rh,0.074,-12990.0
Ga-Rh,0.1186,-20770.0
Ga-Rh,0.1622,-28150.0
Ga-Rh,0.2107,-36230.0
Ga-Rh,0.2542,-43660.0
Ga-Rh,0.2942,-50360.0
Ga-Rh,0.3318,-54750.0
Pd-Sn,0.989,-1260.0
Pd-Sn,0.977,-2680.0
Pd-Sn,0.964,-4210.0
Pd-Sn,0.951,-5750.0
Pd-Sn,0.934,-7660.0
Pd-Sn,0.913,-10080.0
Pd-Sn,0.99,-1180.0
Pd-Sn,0.977,-2690.0
Pd-Sn,0.962,-4330.0
Pd-Sn,0.947,-6080.0
Pd-Sn,0.931,-7970.0
Pd-Sn,0.993,-820.0
Pd-Sn,0.984,-1870.0
Pd-Sn,0.973,-3180.0
Pd-Sn,0.96,-4710.0
Pd-Sn,0.979,-2620.0
Pd-Sn,0.944,-7070.0
Pd-Sn,0.907,-11840.0
Pd-Sn,0.877,-15460.0
Pd-Sn,0.843,-19790.0
Pd-Sn,0.809,-23840.0
Pd-Sn,0.778,-27600.0
Pd-Sn,0.746,-31480.0
Pd-Sn,0.716,-35030.0
Pd-Sn,0.685,-37710.0
Pd-Sn,0.966,-4120.0
Pd-Sn,0.93,-8410.0
Pd-Sn,0.896,-12440.0
Pd-Sn,0.864,-16250.0
Pd-Sn,0.832,-19860.0
Pd-Sn,0.803,-23240.0
Pd-Sn,0.775,-26510.0
Pd-Sn,0.749,-29560.0
Pd-Sn,0.724,-32320.0
Pd-Sn,0.701,-34940.0
Pd-Sn,0.985,-1790.0
Pd-Sn,0.97,-3460.0
Pd-Sn,0.952,-5580.0
Pd-Sn,0.934,-7640.0
Pd-Sn,0.916,-9780.0
Pd-Sn,0.897,-11940.0
Pd-Sn,0.879,-13970.0
Pd-Sn,0.995,-580.0
Pd-Sn,0.986,-1620.0
Pd-Sn,0.976,-2740.0
Pd-Sn,0.962,-4280.0
Pd-Sn,0.996,-540.0
Pd-Sn,0.991,-1150.0
Pd-Sn,0.987,-1600.0
Pd-Sn,0.983,-2110.0
Pd-Sn,0.992,-930.0
Pd-Sn,0.983,-2070.0
Pd-Sn,0.974,-3220.0
Pd-Sn,0.964,-4430.0
Pd-Sn,0.955,-5660.0
Pd-Sn,0.948,-5990.0
Pd-Sn,0.891,-12740.0
Pd-Sn,0.84,-18740.0
Pd-Sn,0.775,-26160.0
Pd-Sn,0.719,-32610.0
Pd-Sn,0.669,-38020.0
Pd-Sn,0.623,-43120.0
Pd-Sn,0.987,-1650.0
Pd-Sn,0.973,-3330.0
Pd-Sn,0.96,-4970.0
Pd-Sn,0.942,-7110.0
Pd-Sn,0.921,-9450.0
Pd-Sn,0.902,-11890.0
Pd-Sn,0.9414,-6940.0
Pd-Sn,0.885,-13140.0
Pd-Sn,0.8299,-19250.0
Pd-Sn,0.781,-24710.0
Pd-Sn,0.7346,-30030.0
Pd-Sn,0.6927,-34740.0
Pd-Sn,0.6536,-38860.0
Pd-Sn,0.6318,-41390.0
Pd-Sn,0.933,-8210.0
Pd-Sn,0.878,-14690.0
Pd-Sn,0.827,-21810.0
Pd-Sn,0.779,-27900.0
Pd-Sn,0.736,-32870.0
Pd-Sn,0.696,-37570.0
Pd-Sn,0.66,-41830.0
Pd-Sn,0.626,-46070.0
Pd-Sn,0.593,-49480.0
Pd-Sn,0.561,-53390.0
Pd-Sn,0.544,-55570.0
Pd-Sn,0.528,-57510.0
Pd-Sn,0.499,-60640.0
Pd-Sn,0.486,-61680.0
Pd-Sn,0.474,-62830.0
Pd-Sn,0.46,-62620.0
Pd-Sn,0.449,-61780.0
Pd-Sn,0.953,-5470.0
Pd-Sn,0.902,-11360.0
Pd-Sn,0.85,-17440.0
Pd-Sn,0.803,-22910.0
Pd-Sn,0.759,-27860.0
Pd-Sn,0.719,-32320.0
Pd-Sn,0.683,-36310.0
Pd-Sn,0.649,-40000.0
Pd-Sn,0.618,-43400.0
Pd-Sn,0.589,-48420.0
Pd-Sn,0.558,-49650.0
Pd-Sn,0.53,-52510.0
Pd-Sn,0.504,-55050.0
Pd-Sn,0.48,-57330.0
Pd-Sn,0.458,-59360.0
Pd-Sn,0.987,-1540.0
Pd-Sn,0.973,-3090.0
Pd-Sn,0.959,-4790.0
Pd-Sn,0.945,-6490.0
Pd-Sn,0.93,-8230.0
Pd-Sn,0.915,-9950.0
Pd-Sn,0.9,-11660.0
Pd-Sn,0.886,-13330.0
Pd-Sn,0.871,-14990.0
Pd-Sn,0.857,-16630.0
Pd-Sn,0.844,-18230.0
Pd-Sn,0.83,-19770.0
Pd-Sn,0.816,-21340.0
Pd-Sn,0.803,-22850.0
Pd-Sn,0.79,-24330.0
Pd-Sn,0.778,-25770.0
Pd-Sn,0.766,-27170.0
Pd-Sn,0.752,-28700.0
Pd-Sn,0.738,-30300.0
Pd-Sn,0.724,-31870.0
Pd-Sn,0.71,-33390.0
Pd-Sn,0.697,-34910.0
Pd-Sn,0.684,-36400.0
Pd-Sn,0.67,-37930.0
Pd-Sn,0.992,-970.0
Pd-Sn,0.983,-1950.0
Pd-Sn,0.974,-2990.0
Pd-Sn,0.965,-4030.0
Pd-Sn,0.955,-5170.0
Pd-Sn,0.945,-6350.0
Pd-Sn,0.935,-7530.0
Pd-Sn,0.925,-8700.0
Pd-Sn,0.914,-9920.0
Pd-Sn,0.903,-11140.0
Pd-Sn,0.893,-12370.0
Pd-Sn,0.882,-13590.0
Pd-Sn,0.871,-14850.0
Pd-Sn,0.86,-16080.0
Pd-Sn,0.849,-17320.0
Pd-Sn,0.838,-18570.0
Pd-Sn,0.827,-19840.0
Pd-Sn,0.816,-21050.0
Pd-Sn,0.805,-22270.0
Pd-Sn,0.795,-23480.0
Pd-Sn,0.784,-24690.0
Pd-Sn,0.773,-25930.0
Pd-Sn,0.762,-27220.0
Pd-Sn,0.75,-28520.0
Pd-Sn,0.997,-320.0
Pd-Sn,0.994,-670.0
Pd-Sn,0.991,-1020.0
Pd-Sn,0.988,-1410.0
Pd-Sn,0.981,-2180.0
Pd-Sn,0.978,-2570.0
Pd-Sn,0.974,-2970.0
Pd-Sn,0.971,-3380.0
Pd-Sn,0.967,-3800.0
Pd-Sn,0.963,-4240.0
Pd-Sn,0.96,-4680.0
Pd-Sn,0.956,-5120.0
Pd-Sn,0.952,-5560.0
Pd-Sn,0.948,-6050.0
Pd-Sn,0.943,-6550.0
Pd-Sn,0.939,-7080.0
Pd-Sn,0.934,-7610.0
Pd-Sn,0.93,-8120.0
Pd-Sn,0.925,-8650.0
Pd-Sn,0.921,-9210.0
Pd-Sn,0.916,-9760.0
Pd-Sn,0.911,-10340.0
Pd-Sn,0.906,-10900.0
Pd-Sn,0.954,-5820.0
Pd-Sn,0.911,-11060.0
Pd-Sn,0.872,-15850.0
Pd-Sn,0.832,-20270.0
Pd-Sn,0.791,-24860.0
Pd-Sn,0.755,-28830.0
Pd-Sn,0.724,-32530.0
Pd-Sn,0.692,-36120.0
Pd-Sn,0.663,-39440.0
Pd-Sn,0.634,-42720.0
Pd-Sn,0.605,-46160.0
Pd-Sn,0.575,-49550.0
Pd-Sn,0.545,-52600.0
Pd-Sn,0.53,-54050.0
Pd-Sn,0.97,-3660.0
Pd-Sn,0.941,-7220.0
Pd-Sn,0.91,-10860.0
Pd-Sn,0.879,-14670.0
Pd-Sn,0.85,-18550.0
Pd-Sn,0.819,-22990.0
Pd-Sn,0.789,-26860.0
Pd-Sn,0.76,-30300.0
Pd-Sn,0.733,-33490.0
Pd-Sn,0.707,-36650.0
Pd-Sn,0.682,-39610.0
Pd-Sn,0.657,-42630.0
Ga-Pt,0.0379,-5910.0
Ga-Pt,0.0717,-11330.0
Ga-Pt,0.1048,-16710.0
Ga-Pt,0.1397,-22350.0
Ga-Pt,0.1749,-25800.0
Ga-Pt,0.0294,-4070.0
Ga-Pt,0.0633,-9000.0
Ga-Pt,0.1047,-15840.0
Ga-Pt,0.1547,-24030.0
Ga-Pt,0.2066,-32700.0
Ga-Pt,0.0417,-7200.0
Ga-Pt,0.0733,-12080.0
Ga-Pt,0.1157,-18620.0
Ga-Pt,0.1653,-26860.0
Ga-Pt,0.2085,-33900.0
Ga-Pt,0.0469,-7350.0
Ga-Pt,0.0909,-14520.0
Ga-Pt,0.1326,-21120.0
Ga-Pt,0.1721,-27390.0
Ga-Pt,0.2088,-33270.0
Ga-Pt,0.2434,-38640.0
Ga-Pt,0.2759,-43900.0
Ga-Pt,0.3057,-47990.0
